Repository: R0main123/wafer-management

# wafer-management
Improved Data-Extraction with React

### Windows

1. Download the MongoDB Community Server from the [MongoDB Download Center](https://www.mongodb.com/try/download/community).

2. Select the version of MongoDB to download. It's usually best to choose the current release.

3.

## Change database
If you want to create multiple databases, you can go to `new_manage_DB.py` file and change the name of default parameter in `connexion` (Line 242). From now, each time you will create and connect to a database, it is this one which will be taken. If you want to connect to an older DB, You will have to change this parameter to the name of the wanted database.

File: D02_200C_D108_IV.txt
wafer : D02_200C_D108_IV UNKNOWN
chipX : 0
chipY : 0
testdeviceModule : BEOL9A_11
testdeviceID : TDDB-BEOL09A_11-100_100-BEOL9A
testdeviceType : capacitor
testdeviceWidth : 1
testdeviceLength : 1
testdeviceArea : 1e-08
testdevicePerimeter : 4
testdeviceTox : 6e-08
testdeviceNsub : 1e+15
testdeviceSpacerWidth : 0
testdeviceDeltaL : 0
testdeviceDeltaW : 0
testdeviceNumDividerStages : 1
testdeviceNumInverterStages : 1
procNr : 43668
procedureName : oxide_breakdown
temperature : 294
bottom start : 0 V
bottom stop : -30 V
bottom nmbr points : 100
leakage current : 1e-09 A
breakdown current density : 3000 A/m^2
breakdown field : 1.4e+09 V/m
early injection current density : 10 A/m^2
early injection field : 2e+08 V/m
Ebd : -3.28267e+08 V/m
Ibd : 1.1325e-09 A
fit : 1
operator : TIERNO63
author : barbarin
date : Tue Mar  1 14:06:30 2022
KD : 50
domain : 37999
KC : 45209
Lot_ID : UNKNOWN
Design_ID : UNKNOWN
Session_ID : UNKNOWN
curveValue : 0
BOD
0	1e-12
-0.304	0
-0.606	0
-0.91	0
-1.212	0
-1.516	5e-13
-1.818	1.5e-12
-2.122	1.5e-12
-2.424	1.5e-12
-2.728	1.5e-12
-3.03	1e-12
-3.334	1.5e-12
-3.636	1e-12
-3.94	1e-12
-4.242	1.5e-12
-4.546	1e-12
-4.848	1.5e-12
-5.152	1.5e-12
-5.454	5e-13
-5.758	1e-12
-6.06	1.5e-12
-6.364	1e-12
-6.666	5e-13
-6.97	1.5e-12
-7.272	0
-7.576	1.5e-12
-7.878	5e-13
-8.182	5e-13
-8.484	1e-12
-8.788	1e-12
-9.09	1.5e-12
-9.394	1e-12
-9.696	1.5e-12
-10	5e-13
-10.304	1.5e-12
-10.606	5e-13
-10.91	5e-13
-11.212	1.5e-12
-11.516	1.5e-12
-11.818	5e-13
-12.122	1e-12
-12.424	1.5e-12
-12.728	1e-12
-13.03	1e-12
-13.334	1e-12
-13.636	1e-12
-13.94	1.5e-12
-14.242	2.5e-12
-14.546	2.5e-12
-14.848	3.5e-12
-15.152	5.5e-12
-15.454	7.5e-12
-15.758	1.1e-11
-16.06	1.6e-11
-16.364	2.35e-11
-16.666	3.45e-11
-16.97	5.05e-11
-17.272	7.3e-11
-17.576	1.06e-10
-17.878	1.52e-10
-18.182	2.16e-10
-18.484	3.04e-10
-18.788	4.275e-10
-19.09	5.93e-10
-19.394	8.24e-10
-19.696	1.1325e-09
-20	1.554e-09
-20.304	2.1185e-09
-20.606	2.877e-09
-20.91	3.8925e-09
-21.212	5.24e-09
-21.516	7.0545e-09
-21.818	9.463e-09
-22.122	1.2675e-08
-22.424	1.717e-08
-22.728	2.3455e-08
-23.03	3.2475e-08
-23.334	4.6035e-08
-23.636	6.739e-08
-23.94	1.0323e-07
-24.242	1.691e-07
-24.546	2.951e-07
-24.848	5.664e-07
-25.152	1.2455e-06
-25.454	2.81e-06
-25.758	6.157e-06
-26.06	1.1375e-05
-26.364	0.0100005
-26.666	0.010001
-26.97	0.0100015
-27.272	0.0100005
-27.576	0.0100005
-27.878	0.0100005
-28.182	0.010001
-28.484	0.010001
-28.788	0.010001
-29.09	0.0100005
-29.394	0.010001
-29.696	0.010001
-30	0.0100005
EOD
wafer : D02_200C_D108_IV UNKNOWN
chipX : 0
chipY : 0
testdeviceModule : BEOL9A_14
testdeviceID : TDDB-BEOL09A_14-100_100-BEOL9A
testdeviceType : capacitor
testdeviceWidth : 1
testdeviceLength : 1
testdeviceArea : 1e-08
testdevicePerimeter : 4
testdeviceTox : 6e-08
testdeviceNsub : 1e+15
testdeviceSpacerWidth : 0
testdeviceDeltaL : 0
testdeviceDeltaW : 0
testdeviceNumDividerStages : 1
testdeviceNumInverterStages : 1
procNr : 43668
procedureName : oxide_breakdown
temperature : 294
bottom start : 0 V
bottom stop : -30 V
bottom nmbr points : 100
leakage current : 1e-09 A
breakdown current density : 3000 A/m^2
breakdown field : 1.4e+09 V/m
early injection current density : 10 A/m^2
early injection field : 2e+08 V/m
Ebd : -3.28267e+08 V/m
Ibd : 1.141e-09 A
fit : 1
operator : TIERNO63
author : barbarin
date : Tue Mar  1 14:06:43 2022
KD : 50
domain : 37999
KC : 45209
Lot_ID : UNKNOWN
Design_ID : UNKNOWN
Session_ID : UNKNOWN
curveValue : 0
BOD
0	1e-12
-0.304	0
-0.606	5e-13
-0.91	5e-13
-1.212	1e-12
-1.516	1.5e-12
-1.818	1e-12
-2.122	1e-12
-2.424	1.5e-12
-2.728	1e-12
-3.03	1e-12
-3.334	1.5e-12
-3.636	1.5e-12
-3.94	1e-12
-4.242	1e-12
-4.546	1e-12
-4.848	0
-5.152	1.5e-12
-5.454	5e-13
-5.758	1e-12
-6.06	5e-13
-6.364	5e-13
-6.666	1e-12
-6.97	0
-7.272	1e-12
-7.576	1e-12
-7.878	5e-13
-8.182	5e-13
-8.484	5e-13
-8.788	1.5e-12
-9.09	1e-12
-9.394	5e-13
-9.696	0
-10	5e-13
-10.304	1e-12
-10.606	5e-13
-10.91	1.5e-12
-11.212	5e-13
-11.516	0
-11.818	1e-12
-12.122	1e-12
-12.424	1.5e-12
-12.728	1e-12
-13.03	1e-12
-13.334	5e-13
-13.636	5e-13
-13.94	1.5e-12
-14.242	1.5e-12
-14.546	3e-12
-14.848	3e-12
-15.152	5.5e-12
-15.454	7e-12
-15.758	1.05e-11
-16.06	1.65e-11
-16.364	2.4e-11
-16.666	3.45e-11
-16.97	5.05e-11
-17.272	7.45e-11
-17.576	1.065e-10
-17.878	1.52e-10
-18.182	2.18e-10
-18.484	3.06e-10
-18.788	4.31e-10
-19.09	5.99e-10
-19.394	8.305e-10
-19.696	1.141e-09
-20	1.566e-09
-20.304	2.1355e-09
-20.606	2.9e-09
-20.91	3.923e-09
-21.212	5.2805e-09
-21.516	7.1135e-09
-21.818	9.539e-09
-22.122	1.2855e-08
-22.424	1.7285e-08
-22.728	2.365e-08
-23.03	3.271e-08
-23.334	4.6375e-08
-23.636	6.789e-08
-23.94	1.03775e-07
-24.242	1.6965e-07
-24.546	2.9585e-07
-24.848	5.6655e-07
-25.152	1.242e-06
-25.454	2.7935e-06
-25.758	6.132e-06
-26.06	0.010001
-26.364	0.0100005
-26.666	0.0100005
-26.97	0.010001
-27.272	0.0100005
-27.576	0.0100005
-27.878	0.0100005
-28.182	0.0100005
-28.484	0.010001
-28.788	0.010001
-29.09	0.0100005
-29.394	0.0100005
-29.696	0.0100005
-30	0.0100005
EOD
wafer : D02_200C_D108_IV UNKNOWN
chipX : 0
chipY : 0
testdeviceModule : BEOL10A_01
testdeviceID : TDDB-BEOL10A_01-100_100-BEOL10A
testdeviceType : capacitor
testdeviceWidth : 1
testdeviceLength : 1
testdeviceArea : 1e-08
testdevicePerimeter : 4
testdeviceTox : 6e-08
testdeviceNsub : 1e+15
testdeviceSpacerWidth : 0
testdeviceDeltaL : 0
testdeviceDeltaW : 0
testdeviceNumDividerStages : 1
testdeviceNumInverterStages : 1
procNr : 43668
procedureName : oxide_breakdown
temperature : 294
bottom start : 0 V
bottom stop : -30 V
bottom nmbr points : 100
leakage current : 1e-09 A
breakdown current density : 3000 A/m^2
breakdown field : 1.4e+09 V/m
early injection current density : 10 A/m^2
early injection field : 2e+08 V/m
Ebd : -3.33333e+08 V/m
Ibd : 1.1545e-09 A
fit : 1
operator : TIERNO63
author : barbarin
date : Tue Mar  1 14:06:56 2022
KD : 50
domain : 37999
KC : 45209
Lot_ID : UNKNOWN
Design_ID : UNKNOWN
Session_ID : UNKNOWN
curveValue : 0
BOD
0	0
-0.304	0
-0.606	0
-0.91	5e-13
-1.212	0
-1.516	0
-1.818	1e-12
-2.122	1.5e-12
-2.424	1e-12
-2.728	1e-12
-3.03	1e-12
-3.334	1e-12
-3.636	1e-12
-3.94	1e-12
-4.242	1.5e-12
-4.546	1e-12
-4.848	2e-12
-5.152	1e-12
-5.454	1e-12
-5.758	0
-6.06	1e-12
-6.364	1e-12
-6.666	5e-13
-6.97	1e-12
-7.272	0
-7.576	1e-12
-7.878	5e-13
-8.182	5e-13
-8.484	1.5e-12
-8.788	1e-12
-9.09	1e-12
-9.394	5e-13
-9.696	5e-13
-10	5e-13
-10.304	1e-12
-10.606	1e-12
-10.91	1e-12
-11.212	5e-13
-11.516	1e-12
-11.818	5e-13
-12.122	5e-13
-12.424	5e-13
-12.728	1e-12
-13.03	1e-12
-13.334	1.5e-12
-13.636	1e-12
-13.94	1.5e-12
-14.242	1.5e-12
-14.546	1.5e-12
-14.848	3e-12
-15.152	3e-12
-15.454	5e-12
-15.758	7.5e-12
-16.06	1.15e-11
-16.364	1.75e-11
-16.666	2.5e-11
-16.97	3.65e-11
-17.272	5.25e-11
-17.576	7.7e-11
-17.878	1.105e-10
-18.182	1.57e-10
-18.484	2.23e-10
-18.788	3.125e-10
-19.09	4.365e-10
-19.394	6.085e-10
-19.696	8.39e-10
-20	1.1545e-09
-20.304	1.577e-09
-20.606	2.147e-09
-20.91	2.9085e-09
-21.212	3.923e-09
-21.516	5.294e-09
-21.818	7.1315e-09
-22.122	9.65e-09
-22.424	1.308e-08
-22.728	1.7995e-08
-23.03	2.5005e-08
-23.334	3.557e-08
-23.636	5.2345e-08
-23.94	8.0305e-08
-24.242	1.3025e-07
-24.546	2.2795e-07
-24.848	4.3965e-07
-25.152	9.5695e-07
-25.454	2.3885e-06
-25.758	5.4615e-06
-26.06	1.0575e-05
-26.364	0.010001
-26.666	0.01
-26.97	0.010001
-27.272	0.0100015
-27.576	0.010001
-27.878	0.010001
-28.182	0.0100005
-28.484	0.0100005
-28.788	0.010001
-29.09	0.0100005
-29.394	0.0100005
-29.696	0.0100005
-30	0.0100005
EOD
wafer : D02_200C_D108_IV UNKNOWN
chipX : 0
chipY : 0
testdeviceModule : BEOL10A_03
testdeviceID : TDDB-BEOL10A_03-100_100-BEOL10A
testdeviceType : capacitor
testdeviceWidth : 1
testdeviceLength : 1
testdeviceArea : 1e-08
testdevicePerimeter : 4
testdeviceTox : 6e-08
testdeviceNsub : 1e+15
testdeviceSpacerWidth : 0
testdeviceDeltaL : 0
testdeviceDeltaW : 0
testdeviceNumDividerStages : 1
testdeviceNumInverterStages : 1
procNr : 43668
procedureName : oxide_breakdown
temperature : 294
bottom start : 0 V
bottom stop : -30 V
bottom nmbr points : 100
leakage current : 1e-09 A
breakdown current density : 3000 A/m^2
breakdown field : 1.4e+09 V/m
early injection current density : 10 A/m^2
early injection field : 2e+08 V/m
Ebd : -3.73733e+08 V/m
Ibd : 1.151e-08 A
fit : 1
operator : TIERNO63
author : barbarin
date : Tue Mar  1 14:07:09 2022
KD : 50
domain : 37999
KC : 45209
Lot_ID : UNKNOWN
Design_ID : UNKNOWN
Session_ID : UNKNOWN
curveValue : 0
BOD
0	0
-0.304	-5e-13
-0.606	-5e-13
-0.91	0
-1.212	0
-1.516	0
-1.818	5e-13
-2.122	5e-13
-2.424	1e-12
-2.728	1e-12
-3.03	1.5e-12
-3.334	1e-12
-3.636	1.5e-12
-3.94	1.5e-12
-4.242	1.5e-12
-4.546	1.5e-12
-4.848	1e-12
-5.152	1e-12
-5.454	1e-12
-5.758	1e-12
-6.06	5e-13
-6.364	5e-13
-6.666	1e-12
-6.97	1.5e-12
-7.272	1.5e-12
-7.576	1e-12
-7.878	1e-12
-8.182	5e-13
-8.484	1e-12
-8.788	0
-9.09	1e-12
-9.394	0
-9.696	5e-13
-10	1e-12
-10.304	5e-13
-10.606	1e-12
-10.91	5e-13
-11.212	1.5e-12
-11.516	0
-11.818	1e-12
-12.122	1.5e-12
-12.424	5e-13
-12.728	1e-12
-13.03	1.5e-12
-13.334	1.5e-12
-13.636	1e-12
-13.94	1e-12
-14.242	1.5e-12
-14.546	1.5e-12
-14.848	2e-12
-15.152	3e-12
-15.454	5e-12
-15.758	6.5e-12
-16.06	9.5e-12
-16.364	1.45e-11
-16.666	2.1e-11
-16.97	3.05e-11
-17.272	4.45e-11
-17.576	6.4e-11
-17.878	9.25e-11
-18.182	1.325e-10
-18.484	1.875e-10
-18.788	2.66e-10
-19.09	3.715e-10
-19.394	5.185e-10
-19.696	7.16e-10
-20	9.885e-10
-20.304	1.3525e-09
-20.606	1.843e-09
-20.91	2.5045e-09
-21.212	3.3885e-09
-21.516	4.5925e-09
-21.818	6.2075e-09
-22.122	8.439e-09
-22.424	1.151e-08
-22.728	1.5925e-08
-23.03	2.23e-08
-23.334	3.207e-08
-23.636	4.761e-08
-23.94	7.393e-08
-24.242	1.215e-07
-24.546	2.1625e-07
-24.848	4.246e-07
-25.152	9.4765e-07
-25.454	2.3825e-06
-25.758	5.6665e-06
-26.06	1.0885e-05
-26.364	0.010001
-26.666	0.0100005
-26.97	0.01
-27.272	0.0100005
-27.576	0.0100005
-27.878	0.0100005
-28.182	0.0100005
-28.484	0.010001
-28.788	0.0100005
-29.09	0.0100005
-29.394	0.0100005
-29.696	0.010001
-30	0.010001
EOD
wafer : D02_200C_D108_IV UNKNOWN
chipX : 0
chipY : 0
testdeviceModule : BEOL10A_22
testdeviceID : TDDB-BEOL10A_22-100_100-BEOL10A
testdeviceType : capacitor
testdeviceWidth : 1
testdeviceLength : 1
testdeviceArea : 1e-08
testdevicePerimeter : 4
testdeviceTox : 6e-08
testdeviceNsub : 1e+15
testdeviceSpacerWidth : 0
testdeviceDeltaL : 0
testdeviceDeltaW : 0
testdeviceNumDividerStages : 1
testdeviceNumInverterStages : 1
procNr : 43668
procedureName : oxide_breakdown
temperature : 294
bottom start : 0 V
bottom stop : -30 V
bottom nmbr points : 100
leakage current : 1e-09 A
breakdown current density : 3000 A/m^2
breakdown field : 1.4e+09 V/m
early injection current density : 10 A/m^2
early injection field : 2e+08 V/m
Ebd : -3.687e+08 V/m
Ibd : 8.511e-09 A
fit : 1
operator : TIERNO63
author : barbarin
date : Tue Mar  1 14:07:22 2022
KD : 50
domain : 37999
KC : 45209
Lot_ID : UNKNOWN
Design_ID : UNKNOWN
Session_ID : UNKNOWN
curveValue : 0
BOD
0	5e-13
-0.304	0
-0.606	0
-0.91	0
-1.212	5e-13
-1.516	5e-13
-1.818	5e-13
-2.122	0
-2.424	1.5e-12
-2.728	1.5e-12
-3.03	1e-12
-3.334	1e-12
-3.636	1e-12
-3.94	1e-12
-4.242	1e-12
-4.546	1.5e-12
-4.848	5e-13
-5.152	1e-12
-5.454	1e-12
-5.758	1e-12
-6.06	1e-12
-6.364	1.5e-12
-6.666	1.5e-12
-6.97	1e-12
-7.272	5e-13
-7.576	1.5e-12
-7.878	0
-8.182	1e-12
-8.484	0
-8.788	1e-12
-9.09	5e-13
-9.394	0
-9.696	1e-12
-10	0
-10.304	5e-13
-10.606	5e-13
-10.91	1e-12
-11.212	1e-12
-11.516	0
-11.818	5e-13
-12.122	1e-12
-12.424	5e-13
-12.728	1e-12
-13.03	1e-12
-13.334	5e-13
-13.636	0
-13.94	1.5e-12
-14.242	1.5e-12
-14.546	1e-12
-14.848	3e-12
-15.152	3e-12
-15.454	4.5e-12
-15.758	6.5e-12
-16.06	1e-11
-16.364	1.45e-11
-16.666	2.1e-11
-16.97	3.1e-11
-17.272	4.45e-11
-17.576	6.55e-11
-17.878	9.4e-11
-18.182	1.345e-10
-18.484	1.9e-10
-18.788	2.68e-10
-19.09	3.75e-10
-19.394	5.23e-10
-19.696	7.23e-10
-20	9.975e-10
-20.304	1.365e-09
-20.606	1.8615e-09
-20.91	2.527e-09
-21.212	3.417e-09
-21.516	4.6295e-09
-21.818	6.254e-09
-22.122	8.511e-09
-22.424	1.1625e-08
-22.728	1.607e-08
-23.03	2.252e-08
-23.334	3.2295e-08
-23.636	4.7985e-08
-23.94	7.446e-08
-24.242	1.225e-07
-24.546	2.1755e-07
-24.848	4.279e-07
-25.152	9.528e-07
-25.454	2.4475e-06
-25.758	5.6705e-06
-26.06	1.083e-05
-26.364	0.0100005
-26.666	0.0100005
-26.97	0.0100005
-27.272	0.010001
-27.576	0.0100005
-27.878	0.010001
-28.182	0.010001
-28.484	0.0100005
-28.788	0.010001
-29.09	0.010001
-29.394	0.010001
-29.696	0.0100005
-30	0.0100005
EOD
wafer : D02_200C_D108_IV UNKNOWN
chipX : 0
chipY : 0
testdeviceModule : BEOL10A_24
testdeviceID : TDDB-BEOL10A_24-100_100-BEOL10A
testdeviceType : capacitor
testdeviceWidth : 1
testdeviceLength : 1
testdeviceArea : 1e-08
testdevicePerimeter : 4
testdeviceTox : 6e-08
testdeviceNsub : 1e+15
testdeviceSpacerWidth : 0
testdeviceDeltaL : 0
testdeviceDeltaW : 0
testdeviceNumDividerStages : 1
testdeviceNumInverterStages : 1
procNr : 43668
procedureName : oxide_breakdown
temperature : 294
bottom start : 0 V
bottom stop : -30 V
bottom nmbr points : 100
leakage current : 1e-09 A
breakdown current density : 3000 A/m^2
breakdown field : 1.4e+09 V/m
early injection current density : 10 A/m^2
early injection field : 2e+08 V/m
Ebd : -3.33333e+08 V/m
Ibd : 1.12e-09 A
fit : 1
operator : TIERNO63
author : barbarin
date : Tue Mar  1 14:07:35 2022
KD : 50
domain : 37999
KC : 45209
Lot_ID : UNKNOWN
Design_ID : UNKNOWN
Session_ID : UNKNOWN
curveValue : 0
BOD
0	1e-12
-0.304	0
-0.606	5e-13
-0.91	0
-1.212	5e-13
-1.516	0
-1.818	1e-12
-2.122	1e-12
-2.424	1e-12
-2.728	1e-12
-3.03	0
-3.334	1e-12
-3.636	1e-12
-3.94	1e-12
-4.242	1e-12
-4.546	5e-13
-4.848	1e-12
-5.152	5e-13
-5.454	5e-13
-5.758	5e-13
-6.06	1e-12
-6.364	1e-12
-6.666	1e-12
-6.97	1e-12
-7.272	1e-12
-7.576	0
-7.878	5e-13
-8.182	5e-13
-8.484	1e-12
-8.788	5e-13
-9.09	1.5e-12
-9.394	1e-12
-9.696	5e-13
-10	5e-13
-10.304	1e-12
-10.606	0
-10.91	5e-13
-11.212	1.5e-12
-11.516	5e-13
-11.818	1e-12
-12.122	1.5e-12
-12.424	0
-12.728	5e-13
-13.03	5e-13
-13.334	1e-12
-13.636	0
-13.94	5e-13
-14.242	1.5e-12
-14.546	1.5e-12
-14.848	2.5e-12
-15.152	3e-12
-15.454	5e-12
-15.758	7.5e-12
-16.06	1.15e-11
-16.364	1.7e-11
-16.666	2.35e-11
-16.97	3.45e-11
-17.272	5.1e-11
-17.576	7.4e-11
-17.878	1.07e-10
-18.182	1.515e-10
-18.484	2.15e-10
-18.788	3.025e-10
-19.09	4.235e-10
-19.394	5.895e-10
-19.696	8.135e-10
-20	1.12e-09
-20.304	1.531e-09
-20.606	2.084e-09
-20.91	2.8255e-09
-21.212	3.812e-09
-21.516	5.1515e-09
-21.818	6.937e-09
-22.122	9.396e-09
-22.424	1.275e-08
-22.728	1.7525e-08
-23.03	2.44e-08
-23.334	3.484e-08
-23.636	5.1345e-08
-23.94	7.8955e-08
-24.242	1.286e-07
-24.546	2.263e-07
-24.848	4.378e-07
-25.152	9.572e-07
-25.454	2.4035e-06
-25.758	5.5005e-06
-26.06	1.0595e-05
-26.364	0.0100015
-26.666	0.0100005
-26.97	0.010001
-27.272	0.010001
-27.576	0.0100005
-27.878	0.010001
-28.182	0.010001
-28.484	0.0100005
-28.788	0.0100005
-29.09	0.010001
-29.394	0.0100005
-29.696	0.0100005
-30	0.0100015
EOD
wafer : D02_200C_D108_IV UNKNOWN
chipX : 0
chipY : 0
testdeviceModule : BEOL11A_12
testdeviceID : TDDB-BEOL11A_12-100_100-BEOL11A
testdeviceType : capacitor
testdeviceWidth : 1
testdeviceLength : 1
testdeviceArea : 1e-08
testdevicePerimeter : 4
testdeviceTox : 6e-08
testdeviceNsub : 1e+15
testdeviceSpacerWidth : 0
testdeviceDeltaL : 0
testdeviceDeltaW : 0
testdeviceNumDividerStages : 1
testdeviceNumInverterStages : 1
procNr : 43668
procedureName : oxide_breakdown
temperature : 294
bottom start : 0 V
bottom stop : -30 V
bottom nmbr points : 100
leakage current : 1e-09 A
breakdown current density : 3000 A/m^2
breakdown field : 1.4e+09 V/m
early injection current density : 10 A/m^2
early injection field : 2e+08 V/m
Ebd : -3.73733e+08 V/m
Ibd : 1.436e-08 A
fit : 1
operator : TIERNO63
author : barbarin
date : Tue Mar  1 14:07:48 2022
KD : 50
domain : 37999
KC : 45209
Lot_ID : UNKNOWN
Design_ID : UNKNOWN
Session_ID : UNKNOWN
curveValue : 0
BOD
0	0
-0.304	0
-0.606	5e-13
-0.91	0
-1.212	1e-12
-1.516	-5e-13
-1.818	5e-13
-2.122	0
-2.424	1e-12
-2.728	5e-13
-3.03	5e-13
-3.334	1e-12
-3.636	1e-12
-3.94	5e-13
-4.242	1.5e-12
-4.546	5e-13
-4.848	5e-13
-5.152	5e-13
-5.454	5e-13
-5.758	5e-13
-6.06	5e-13
-6.364	1.5e-12
-6.666	0
-6.97	1e-12
-7.272	5e-13
-7.576	1e-12
-7.878	1e-12
-8.182	0
-8.484	1.5e-12
-8.788	0
-9.09	5e-13
-9.394	0
-9.696	5e-13
-10	1e-12
-10.304	5e-13
-10.606	1.5e-12
-10.91	5e-13
-11.212	0
-11.516	1.5e-12
-11.818	0
-12.122	0
-12.424	0
-12.728	5e-13
-13.03	1.5e-12
-13.334	1e-12
-13.636	1.5e-12
-13.94	5e-13
-14.242	1.5e-12
-14.546	1.5e-12
-14.848	3e-12
-15.152	3.5e-12
-15.454	5.5e-12
-15.758	9e-12
-16.06	1.3e-11
-16.364	1.85e-11
-16.666	2.8e-11
-16.97	4.1e-11
-17.272	5.95e-11
-17.576	8.55e-11
-17.878	1.23e-10
-18.182	1.755e-10
-18.484	2.475e-10
-18.788	3.48e-10
-19.09	4.855e-10
-19.394	6.76e-10
-19.696	9.315e-10
-20	1.281e-09
-20.304	1.749e-09
-20.606	2.3765e-09
-20.91	3.2175e-09
-21.212	4.3355e-09
-21.516	5.8465e-09
-21.818	7.859e-09
-22.122	1.06085e-08
-22.424	1.436e-08
-22.728	1.963e-08
-23.03	2.7225e-08
-23.334	3.871e-08
-23.636	5.666e-08
-23.94	8.6705e-08
-24.242	1.423e-07
-24.546	2.4685e-07
-24.848	4.727e-07
-25.152	1.0192e-06
-25.454	2.4835e-06
-25.758	5.5855e-06
-26.06	1.0695e-05
-26.364	0.0100005
-26.666	0.0100005
-26.97	0.010001
-27.272	0.010001
-27.576	0.0100005
-27.878	0.010001
-28.182	0.010001
-28.484	0.0100005
-28.788	0.010001
-29.09	0.010001
-29.394	0.0100005
-29.696	0.010001
-30	0.0100005
EOD
wafer : D02_200C_D108_IV UNKNOWN
chipX : 0
chipY : 0
testdeviceModule : BEOL11A_13
testdeviceID : TDDB-BEOL11A_13-100_100-BEOL11A
testdeviceType : capacitor
testdeviceWidth : 1
testdeviceLength : 1
testdeviceArea : 1e-08
testdevicePerimeter : 4
testdeviceTox : 6e-08
testdeviceNsub : 1e+15
testdeviceSpacerWidth : 0
testdeviceDeltaL : 0
testdeviceDeltaW : 0
testdeviceNumDividerStages : 1
testdeviceNumInverterStages : 1
procNr : 43668
procedureName : oxide_breakdown
temperature : 294
bottom start : 0 V
bottom stop : -30 V
bottom nmbr points : 100
leakage current : 1e-09 A
breakdown current density : 3000 A/m^2
breakdown field : 1.4e+09 V/m
early injection current density : 10 A/m^2
early injection field : 2e+08 V/m
Ebd : -3.33333e+08 V/m
Ibd : 1.2765e-09 A
fit : 1
operator : TIERNO63
author : barbarin
date : Tue Mar  1 14:08:01 2022
KD : 50
domain : 37999
KC : 45209
Lot_ID : UNKNOWN
Design_ID : UNKNOWN
Session_ID : UNKNOWN
curveValue : 0
BOD
0	1e-12
-0.304	0
-0.606	0
-0.91	0
-1.212	0
-1.516	1e-12
-1.818	0
-2.122	0
-2.424	5e-13
-2.728	1.5e-12
-3.03	5e-13
-3.334	5e-13
-3.636	1e-12
-3.94	5e-13
-4.242	5e-13
-4.546	5e-13
-4.848	5e-13
-5.152	1e-12
-5.454	5e-13
-5.758	1.5e-12
-6.06	1e-12
-6.364	1.5e-12
-6.666	1.5e-12
-6.97	1e-12
-7.272	5e-13
-7.576	5e-13
-7.878	5e-13
-8.182	1e-12
-8.484	5e-13
-8.788	1e-12
-9.09	0
-9.394	0
-9.696	1e-12
-10	5e-13
-10.304	5e-13
-10.606	5e-13
-10.91	1e-12
-11.212	0
-11.516	0
-11.818	1e-12
-12.122	5e-13
-12.424	5e-13
-12.728	0
-13.03	1e-12
-13.334	1e-12
-13.636	5e-13
-13.94	1.5e-12
-14.242	1.5e-12
-14.546	1.5e-12
-14.848	2.5e-12
-15.152	4e-12
-15.454	6e-12
-15.758	8.5e-12
-16.06	1.2e-11
-16.364	1.8e-11
-16.666	2.75e-11
-16.97	4.1e-11
-17.272	5.8e-11
-17.576	8.55e-11
-17.878	1.215e-10
-18.182	1.75e-10
-18.484	2.47e-10
-18.788	3.47e-10
-19.09	4.85e-10
-19.394	6.735e-10
-19.696	9.285e-10
-20	1.2765e-09
-20.304	1.744e-09
-20.606	2.3715e-09
-20.91	3.2095e-09
-21.212	4.324e-09
-21.516	5.834e-09
-21.818	7.8335e-09
-22.122	1.05755e-08
-22.424	1.43e-08
-22.728	1.956e-08
-23.03	2.716e-08
-23.334	3.86e-08
-23.636	5.66e-08
-23.94	8.6615e-08
-24.242	1.422e-07
-24.546	2.47e-07
-24.848	4.7325e-07
-25.152	1.0206e-06
-25.454	2.494e-06
-25.758	5.6065e-06
-26.06	0.010001
-26.364	0.0100005
-26.666	0.0100005
-26.97	0.010001
-27.272	0.010001
-27.576	0.0100015
-27.878	0.0100015
-28.182	0.010001
-28.484	0.0100005
-28.788	0.0100005
-29.09	0.010001
-29.394	0.0100005
-29.696	0.0100005
-30	0.0100005
EOD
wafer : D02_200C_D108_IV UNKNOWN
chipX : 0
chipY : 0
testdeviceModule : BEOL9B_11
testdeviceID : TDDB-BEOL09B_11-100_100-BEOL9B
testdeviceType : capacitor
testdeviceWidth : 1
testdeviceLength : 1
testdeviceArea : 1e-08
testdevicePerimeter : 4
testdeviceTox : 6e-08
testdeviceNsub : 1e+15
testdeviceSpacerWidth : 0
testdeviceDeltaL : 0
testdeviceDeltaW : 0
testdeviceNumDividerStages : 1
testdeviceNumInverterStages : 1
procNr : 43668
procedureName : oxide_breakdown
temperature : 294
bottom start : 0 V
bottom stop : 30 V
bottom nmbr points : 100
leakage current : 1e-09 A
breakdown current density : 3000 A/m^2
breakdown field : 1.4e+09 V/m
early injection current density : 10 A/m^2
early injection field : 2e+08 V/m
Ebd : 3.03033e+08 V/m
Ibd : 9.575e-10 A
fit : 1
operator : TIERNO63
author : barbarin
date : Tue Mar  1 14:08:14 2022
KD : 50
domain : 37999
KC : 45209
Lot_ID : UNKNOWN
Design_ID : UNKNOWN
Session_ID : UNKNOWN
curveValue : 0
BOD
0	5e-13
0.304	0
0.606	-5e-13
0.91	0
1.212	0
1.516	0
1.818	0
2.122	0
2.424	0
2.728	0
3.03	-1e-12
3.334	0
3.636	-5e-13
3.94	-5e-13
4.242	-1e-12
4.546	-5e-13
4.848	-1e-12
5.152	-1e-12
5.454	-5e-13
5.758	-1e-12
6.06	-1e-12
6.364	-1e-12
6.666	-5e-13
6.97	-1e-12
7.272	-1.5e-12
7.576	-1e-12
7.878	-1.5e-12
8.182	-1.5e-12
8.484	-1.5e-12
8.788	-1e-12
9.09	-1e-12
9.394	-1.5e-12
9.696	-1.5e-12
10	-2e-12
10.304	-1.5e-12
10.606	-2e-12
10.91	-2.5e-12
11.212	-2e-12
11.516	-2e-12
11.818	-1.5e-12
12.122	-2e-12
12.424	-2.5e-12
12.728	-2.5e-12
13.03	-2.5e-12
13.334	-2.5e-12
13.636	-2.5e-12
13.94	-3e-12
14.242	-3e-12
14.546	-4.5e-12
14.848	-5.5e-12
15.152	-8e-12
15.454	-1.15e-11
15.758	-1.85e-11
16.06	-3.15e-11
16.364	-5.2e-11
16.666	-8.7e-11
16.97	-1.44e-10
17.272	-2.35e-10
17.576	-3.81e-10
17.878	-6.055e-10
18.182	-9.575e-10
18.484	-1.49e-09
18.788	-2.3005e-09
19.09	-3.518e-09
19.394	-5.368e-09
19.696	-8.091e-09
20	-1.222e-08
20.304	-1.832e-08
20.606	-2.7465e-08
20.91	-4.163e-08
21.212	-6.347e-08
21.516	-9.9885e-08
21.818	-1.6385e-07
22.122	-2.8705e-07
22.424	-5.494e-07
22.728	-1.1658e-06
23.03	-2.7475e-06
23.334	-5.678e-06
23.636	-9.4165e-06
23.94	-1.171e-05
24.242	-1.412e-05
24.546	-0.0100005
24.848	-0.010001
25.152	-0.010001
25.454	-0.010001
25.758	-0.0100005
26.06	-0.010001
26.364	-0.0100005
26.666	-0.010001
26.97	-0.0100005
27.272	-0.010001
27.576	-0.010001
27.878	-0.010001
28.182	-0.010001
28.484	-0.010001
28.788	-0.0100005
29.09	-0.010001
29.394	-0.010001
29.696	-0.010001
30	-0.010001
EOD
wafer : D02_200C_D108_IV UNKNOWN
chipX : 0
chipY : 0
testdeviceModule : BEOL9B_14
testdeviceID : TDDB-BEOL09B_14-100_100-BEOL9B
testdeviceType : capacitor
testdeviceWidth : 1
testdeviceLength : 1
testdeviceArea : 1e-08
testdevicePerimeter : 4
testdeviceTox : 6e-08
testdeviceNsub : 1e+15
testdeviceSpacerWidth : 0
testdeviceDeltaL : 0
testdeviceDeltaW : 0
testdeviceNumDividerStages : 1
testdeviceNumInverterStages : 1
procNr : 43668
procedureName : oxide_breakdown
temperature : 294
bottom start : 0 V
bottom stop : 30 V
bottom nmbr points : 100
leakage current : 1e-09 A
breakdown current density : 3000 A/m^2
breakdown field : 1.4e+09 V/m
early injection current density : 10 A/m^2
early injection field : 2e+08 V/m
Ebd : 3.03033e+08 V/m
Ibd : 9.765e-10 A
fit : 1
operator : TIERNO63
author : barbarin
date : Tue Mar  1 14:08:27 2022
KD : 50
domain : 37999
KC : 45209
Lot_ID : UNKNOWN
Design_ID : UNKNOWN
Session_ID : UNKNOWN
curveValue : 0
BOD
0	1e-12
0.304	0
0.606	-1e-12
0.91	-5e-13
1.212	0
1.516	0
1.818	0
2.122	0
2.424	-5e-13
2.728	0
3.03	0
3.334	0
3.636	-1e-12
3.94	-5e-13
4.242	-1e-12
4.546	-5e-13
4.848	-1e-12
5.152	-5e-13
5.454	-5e-13
5.758	-1e-12
6.06	-1e-12
6.364	-1e-12
6.666	-1e-12
6.97	-1e-12
7.272	-1e-12
7.576	-1.5e-12
7.878	-1.5e-12
8.182	-1.5e-12
8.484	-1e-12
8.788	-1e-12
9.09	-1.5e-12
9.394	-2e-12
9.696	-2e-12
10	-2.5e-12
10.304	-2e-12
10.606	-2e-12
10.91	-2.5e-12
11.212	-2.5e-12
11.516	-2.5e-12
11.818	-2.5e-12
12.122	-2.5e-12
12.424	-2.5e-12
12.728	-2.5e-12
13.03	-2.5e-12
13.334	-3e-12
13.636	-2.5e-12
13.94	-3.5e-12
14.242	-3.5e-12
14.546	-4e-12
14.848	-5.5e-12
15.152	-9e-12
15.454	-1.25e-11
15.758	-1.95e-11
16.06	-3.2e-11
16.364	-5.4e-11
16.666	-8.9e-11
16.97	-1.48e-10
17.272	-2.41e-10
17.576	-3.905e-10
17.878	-6.205e-10
18.182	-9.765e-10
18.484	-1.519e-09
18.788	-2.3385e-09
19.09	-3.5725e-09
19.394	-5.432e-09
19.696	-8.1805e-09
20	-1.234e-08
20.304	-1.8545e-08
20.606	-2.7685e-08
20.91	-4.183e-08
21.212	-6.406e-08
21.516	-1.00465e-07
21.818	-1.646e-07
22.122	-2.8795e-07
22.424	-5.5025e-07
22.728	-1.1663e-06
23.03	-2.742e-06
23.334	-5.6725e-06
23.636	-9.4135e-06
23.94	-1.1715e-05
24.242	-1.412e-05
24.546	-1.6355e-05
24.848	-0.010001
25.152	-0.0100005
25.454	-0.010001
25.758	-0.010001
26.06	-0.0100005
26.364	-0.010001
26.666	-0.010001
26.97	-0.010001
27.272	-0.010001
27.576	-0.010001
27.878	-0.0100005
28.182	-0.010001
28.484	-0.010001
28.788	-0.010001
29.09	-0.010001
29.394	-0.010001
29.696	-0.010001
30	-0.010001
EOD
wafer : D02_200C_D108_IV UNKNOWN
chipX : 0
chipY : 0
testdeviceModule : BEOL10B_01
testdeviceID : TDDB-BEOL10B_01-100_100-BEOL10B
testdeviceType : capacitor
testdeviceWidth : 1
testdeviceLength : 1
testdeviceArea : 1e-08
testdevicePerimeter : 4
testdeviceTox : 6e-08
testdeviceNsub : 1e+15
testdeviceSpacerWidth : 0
testdeviceDeltaL : 0
testdeviceDeltaW : 0
testdeviceNumDividerStages : 1
testdeviceNumInverterStages : 1
procNr : 43668
procedureName : oxide_breakdown
temperature : 294
bottom start : 0 V
bottom stop : 30 V
bottom nmbr points : 100
leakage current : 1e-09 A
breakdown current density : 3000 A/m^2
breakdown field : 1.4e+09 V/m
early injection current density : 10 A/m^2
early injection field : 2e+08 V/m
Ebd : 3.03033e+08 V/m
Ibd : 9.32e-10 A
fit : 1
operator : TIERNO63
author : barbarin
date : Tue Mar  1 14:08:40 2022
KD : 50
domain : 37999
KC : 45209
Lot_ID : UNKNOWN
Design_ID : UNKNOWN
Session_ID : UNKNOWN
curveValue : 0
BOD
0	5e-13
0.304	0
0.606	0
0.91	0
1.212	0
1.516	0
1.818	0
2.122	-5e-13
2.424	0
2.728	0
3.03	0
3.334	-5e-13
3.636	0
3.94	0
4.242	-5e-13
4.546	-5e-13
4.848	-5e-13
5.152	-5e-13
5.454	-5e-13
5.758	-1e-12
6.06	-1e-12
6.364	-5e-13
6.666	-1e-12
6.97	-1e-12
7.272	-1e-12
7.576	-1e-12
7.878	-2e-12
8.182	-1e-12
8.484	-1e-12
8.788	-1e-12
9.09	-1.5e-12
9.394	-2e-12
9.696	-1e-12
10	-2e-12
10.304	-2e-12
10.606	-2e-12
10.91	-1.5e-12
11.212	-2e-12
11.516	-2.5e-12
11.818	-2.5e-12
12.122	-2e-12
12.424	-2.5e-12
12.728	-2.5e-12
13.03	-2.5e-12
13.334	-2.5e-12
13.636	-3.5e-12
13.94	-3e-12
14.242	-4e-12
14.546	-4.5e-12
14.848	-5.5e-12
15.152	-7.5e-12
15.454	-1.2e-11
15.758	-1.85e-11
16.06	-2.9e-11
16.364	-4.9e-11
16.666	-8.2e-11
16.97	-1.365e-10
17.272	-2.24e-10
17.576	-3.66e-10
17.878	-5.88e-10
18.182	-9.32e-10
18.484	-1.473e-09
18.788	-2.287e-09
19.09	-3.5375e-09
19.394	-5.421e-09
19.696	-8.2815e-09
20	-1.26e-08
20.304	-1.9165e-08
20.606	-2.9015e-08
20.91	-4.457e-08
21.212	-6.973e-08
21.516	-1.12265e-07
21.818	-1.902e-07
22.122	-3.451e-07
22.424	-6.851e-07
22.728	-1.5285e-06
23.03	-3.364e-06
23.334	-6.558e-06
23.636	-9.6855e-06
23.94	-1.158e-05
24.242	-1.3865e-05
24.546	-1.6205e-05
24.848	-0.0100005
25.152	-0.010001
25.454	-0.010001
25.758	-0.010001
26.06	-0.010001
26.364	-0.010001
26.666	-0.010001
26.97	-0.010001
27.272	-0.0100005
27.576	-0.010001
27.878	-0.010001
28.182	-0.010001
28.484	-0.010001
28.788	-0.010001
29.09	-0.010001
29.394	-0.010001
29.696	-0.010001
30	-0.010001
EOD
wafer : D02_200C_D108_IV UNKNOWN
chipX : 0
chipY : 0
testdeviceModule : BEOL10B_03
testdeviceID : TDDB-BEOL10B_03-100_100-BEOL10B
testdeviceType : capacitor
testdeviceWidth : 1
testdeviceLength : 1
testdeviceArea : 1e-08
testdevicePerimeter : 4
testdeviceTox : 6e-08
testdeviceNsub : 1e+15
testdeviceSpacerWidth : 0
testdeviceDeltaL : 0
testdeviceDeltaW : 0
testdeviceNumDividerStages : 1
testdeviceNumInverterStages : 1
procNr : 43668
procedureName : oxide_breakdown
temperature : 294
bottom start : 0 V
bottom stop : 30 V
bottom nmbr points : 100
leakage current : 1e-09 A
breakdown current density : 3000 A/m^2
breakdown field : 1.4e+09 V/m
early injection current density : 10 A/m^2
early injection field : 2e+08 V/m
Ebd : 3.03033e+08 V/m
Ibd : 9.245e-10 A
fit : 1
operator : TIERNO63
author : barbarin
date : Tue Mar  1 14:08:53 2022
KD : 50
domain : 37999
KC : 45209
Lot_ID : UNKNOWN
Design_ID : UNKNOWN
Session_ID : UNKNOWN
curveValue : 0
BOD
0	5e-13
0.304	0
0.606	0
0.91	-5e-13
1.212	-5e-13
1.516	0
1.818	-5e-13
2.122	-5e-13
2.424	-5e-13
2.728	0
3.03	-5e-13
3.334	0
3.636	-5e-13
3.94	-5e-13
4.242	5e-13
4.546	-5e-13
4.848	-1e-12
5.152	-5e-13
5.454	-5e-13
5.758	-1e-12
6.06	-1e-12
6.364	-1e-12
6.666	-1e-12
6.97	-1e-12
7.272	-1e-12
7.576	-1e-12
7.878	-2e-12
8.182	-2e-12
8.484	-1e-12
8.788	-1e-12
9.09	-1.5e-12
9.394	-1.5e-12
9.696	-1.5e-12
10	-1e-12
10.304	-2e-12
10.606	-2e-12
10.91	-2e-12
11.212	-2.5e-12
11.516	-2.5e-12
11.818	-2.5e-12
12.122	-2.5e-12
12.424	-2e-12
12.728	-1.5e-12
13.03	-2.5e-12
13.334	-2.5e-12
13.636	-2.5e-12
13.94	-3e-12
14.242	-4e-12
14.546	-4e-12
14.848	-5.5e-12
15.152	-7.5e-12
15.454	-1.1e-11
15.758	-1.7e-11
16.06	-2.8e-11
16.364	-4.7e-11
16.666	-7.8e-11
16.97	-1.305e-10
17.272	-2.16e-10
17.576	-3.545e-10
17.878	-5.74e-10
18.182	-9.245e-10
18.484	-1.4755e-09
18.788	-2.3235e-09
19.09	-3.634e-09
19.394	-5.6575e-09
19.696	-8.7145e-09
20	-1.3375e-08
20.304	-2.0605e-08
20.606	-3.1945e-08
20.91	-5.034e-08
21.212	-8.046e-08
21.516	-1.336e-07
21.818	-2.3395e-07
22.122	-4.397e-07
22.424	-8.9585e-07
22.728	-1.976e-06
23.03	-4.1315e-06
23.334	-7.307e-06
23.636	-1.016e-05
23.94	-1.249e-05
24.242	-1.4375e-05
24.546	-1.657e-05
24.848	-0.0100005
25.152	-0.0100005
25.454	-0.0100005
25.758	-0.0100005
26.06	-0.0100005
26.364	-0.010001
26.666	-0.0100005
26.97	-0.010001
27.272	-0.0100005
27.576	-0.010001
27.878	-0.010001
28.182	-0.0100005
28.484	-0.0100005
28.788	-0.010001
29.09	-0.010001
29.394	-0.010001
29.696	-0.010001
30	-0.010001
EOD
wafer : D02_200C_D108_IV UNKNOWN
chipX : 0
chipY : 0
testdeviceModule : BEOL10B_22
testdeviceID : TDDB-BEOL10B_22-100_100-BEOL10B
testdeviceType : capacitor
testdeviceWidth : 1
testdeviceLength : 1
testdeviceArea : 1e-08
testdevicePerimeter : 4
testdeviceTox : 6e-08
testdeviceNsub : 1e+15
testdeviceSpacerWidth : 0
testdeviceDeltaL : 0
testdeviceDeltaW : 0
testdeviceNumDividerStages : 1
testdeviceNumInverterStages : 1
procNr : 43668
procedureName : oxide_breakdown
temperature : 294
bottom start : 0 V
bottom stop : 30 V
bottom nmbr points : 100
leakage current : 1e-09 A
breakdown current density : 3000 A/m^2
breakdown field : 1.4e+09 V/m
early injection current density : 10 A/m^2
early injection field : 2e+08 V/m
Ebd : 3.03033e+08 V/m
Ibd : 9.36e-10 A
fit : 1
operator : TIERNO63
author : barbarin
date : Tue Mar  1 14:09:06 2022
KD : 50
domain : 37999
KC : 45209
Lot_ID : UNKNOWN
Design_ID : UNKNOWN
Session_ID : UNKNOWN
curveValue : 0
BOD
0	1.5e-12
0.304	-1e-12
0.606	0
0.91	0
1.212	0
1.516	0
1.818	0
2.122	0
2.424	0
2.728	-5e-13
3.03	5e-13
3.334	-5e-13
3.636	0
3.94	-1e-12
4.242	0
4.546	0
4.848	-1.5e-12
5.152	-5e-13
5.454	-1e-12
5.758	-1e-12
6.06	-5e-13
6.364	-5e-13
6.666	-1e-12
6.97	-1.5e-12
7.272	-1e-12
7.576	-1e-12
7.878	-1.5e-12
8.182	-1.5e-12
8.484	-1.5e-12
8.788	-1.5e-12
9.09	-1.5e-12
9.394	-1.5e-12
9.696	-1e-12
10	-2e-12
10.304	-2e-12
10.606	-2e-12
10.91	-2.5e-12
11.212	-2.5e-12
11.516	-2.5e-12
11.818	-2.5e-12
12.122	-2.5e-12
12.424	-2e-12
12.728	-3e-12
13.03	-3e-12
13.334	-2.5e-12
13.636	-2.5e-12
13.94	-3e-12
14.242	-3e-12
14.546	-3.5e-12
14.848	-5.5e-12
15.152	-7.5e-12
15.454	-1.05e-11
15.758	-1.75e-11
16.06	-2.8e-11
16.364	-4.7e-11
16.666	-7.9e-11
16.97	-1.33e-10
17.272	-2.19e-10
17.576	-3.585e-10
17.878	-5.82e-10
18.182	-9.36e-10
18.484	-1.483e-09
18.788	-2.344e-09
19.09	-3.662e-09
19.394	-5.6795e-09
19.696	-8.7435e-09
20	-1.342e-08
20.304	-2.063e-08
20.606	-3.1975e-08
20.91	-5.034e-08
21.212	-8.036e-08
21.516	-1.3315e-07
21.818	-2.329e-07
22.122	-4.3635e-07
22.424	-8.8875e-07
22.728	-1.962e-06
23.03	-4.109e-06
23.334	-7.2935e-06
23.636	-1.015e-05
23.94	-1.253e-05
24.242	-1.44e-05
24.546	-0.010001
24.848	-0.010001
25.152	-0.0100005
25.454	-0.0100005
25.758	-0.010001
26.06	-0.010001
26.364	-0.010001
26.666	-0.010001
26.97	-0.010001
27.272	-0.010001
27.576	-0.010001
27.878	-0.010001
28.182	-0.010001
28.484	-0.010001
28.788	-0.010001
29.09	-0.010001
29.394	-0.010001
29.696	-0.010001
30	-0.010001
EOD
wafer : D02_200C_D108_IV UNKNOWN
chipX : 0
chipY : 0
testdeviceModule : BEOL10B_24
testdeviceID : TDDB-BEOL10B_24-100_100-BEOL10B
testdeviceType : capacitor
testdeviceWidth : 1
testdeviceLength : 1
testdeviceArea : 1e-08
testdevicePerimeter : 4
testdeviceTox : 6e-08
testdeviceNsub : 1e+15
testdeviceSpacerWidth : 0
testdeviceDeltaL : 0
testdeviceDeltaW : 0
testdeviceNumDividerStages : 1
testdeviceNumInverterStages : 1
procNr : 43668
procedureName : oxide_breakdown
temperature : 294
bottom start : 0 V
bottom stop : 30 V
bottom nmbr points : 100
leakage current : 1e-09 A
breakdown current density : 3000 A/m^2
breakdown field : 1.4e+09 V/m
early injection current density : 10 A/m^2
early injection field : 2e+08 V/m
Ebd : 3.03033e+08 V/m
Ibd : 9.475e-10 A
fit : 1
operator : TIERNO63
author : barbarin
date : Tue Mar  1 14:09:19 2022
KD : 50
domain : 37999
KC : 45209
Lot_ID : UNKNOWN
Design_ID : UNKNOWN
Session_ID : UNKNOWN
curveValue : 0
BOD
0	1e-12
0.304	-5e-13
0.606	0
0.91	0
1.212	-5e-13
1.516	0
1.818	-5e-13
2.122	0
2.424	0
2.728	0
3.03	-1e-12
3.334	-5e-13
3.636	-1e-12
3.94	-5e-13
4.242	-5e-13
4.546	-1e-12
4.848	-1e-12
5.152	-1e-12
5.454	-5e-13
5.758	-5e-13
6.06	-1e-12
6.364	-1e-12
6.666	-5e-13
6.97	-1e-12
7.272	-1e-12
7.576	-1.5e-12
7.878	-1e-12
8.182	-1e-12
8.484	-1e-12
8.788	-1.5e-12
9.09	-2e-12
9.394	-1.5e-12
9.696	-2e-12
10	-2.5e-12
10.304	-2e-12
10.606	-2e-12
10.91	-2e-12
11.212	-2.5e-12
11.516	-2.5e-12
11.818	-2.5e-12
12.122	-2.5e-12
12.424	-2.5e-12
12.728	-3e-12
13.03	-2.5e-12
13.334	-2.5e-12
13.636	-3e-12
13.94	-3.5e-12
14.242	-3.5e-12
14.546	-3.5e-12
14.848	-5.5e-12
15.152	-8e-12
15.454	-1.1e-11
15.758	-1.8e-11
16.06	-3.05e-11
16.364	-5e-11
16.666	-8.25e-11
16.97	-1.385e-10
17.272	-2.28e-10
17.576	-3.71e-10
17.878	-5.96e-10
18.182	-9.475e-10
18.484	-1.492e-09
18.788	-2.327e-09
19.09	-3.596e-09
19.394	-5.5075e-09
19.696	-8.3805e-09
20	-1.268e-08
20.304	-1.928e-08
20.606	-2.925e-08
20.91	-4.5065e-08
21.212	-7.0365e-08
21.516	-1.13255e-07
21.818	-1.912e-07
22.122	-3.465e-07
22.424	-6.8735e-07
22.728	-1.5285e-06
23.03	-3.3765e-06
23.334	-6.578e-06
23.636	-9.6895e-06
23.94	-1.158e-05
24.242	-1.3865e-05
24.546	-1.6205e-05
24.848	-0.010001
25.152	-0.010001
25.454	-0.0100005
25.758	-0.0100005
26.06	-0.010001
26.364	-0.010001
26.666	-0.010001
26.97	-0.010001
27.272	-0.010001
27.576	-0.010001
27.878	-0.010001
28.182	-0.010001
28.484	-0.010001
28.788	-0.010001
29.09	-0.010001
29.394	-0.010001
29.696	-0.010001
30	-0.0100005
EOD
wafer : D02_200C_D108_IV UNKNOWN
chipX : 0
chipY : 0
testdeviceModule : BEOL11B_12
testdeviceID : TDDB-BEOL11B_12-100_100-BEOL11B
testdeviceType : capacitor
testdeviceWidth : 1
testdeviceLength : 1
testdeviceArea : 1e-08
testdevicePerimeter : 4
testdeviceTox : 6e-08
testdeviceNsub : 1e+15
testdeviceSpacerWidth : 0
testdeviceDeltaL : 0
testdeviceDeltaW : 0
testdeviceNumDividerStages : 1
testdeviceNumInverterStages : 1
procNr : 43668
procedureName : oxide_breakdown
temperature : 294
bottom start : 0 V
bottom stop : 30 V
bottom nmbr points : 100
leakage current : 1e-09 A
breakdown current density : 3000 A/m^2
breakdown field : 1.4e+09 V/m
early injection current density : 10 A/m^2
early injection field : 2e+08 V/m
Ebd : 0 V/m
Ibd : 1.5185e-06 A
fit : 1
operator : TIERNO63
author : barbarin
date : Tue Mar  1 14:09:32 2022
KD : 50
domain : 37999
KC : 45209
Lot_ID : UNKNOWN
Design_ID : UNKNOWN
Session_ID : UNKNOWN
curveValue : 0
BOD
0	-1.5185e-06
0.304	-0.0006802
0.606	-0.0013605
0.91	-0.002042
1.212	-0.00273
1.516	-0.00342
1.818	-0.004106
2.122	-0.0048305
2.424	-0.005757
2.728	-0.00629
3.03	-0.0068855
3.334	-0.00747
3.636	-0.008189
3.94	-0.009432
4.242	-0.0100015
4.546	-0.010001
4.848	-0.010001
5.152	-0.010001
5.454	-0.0100005
5.758	-0.010001
6.06	-0.010001
6.364	-0.0100005
6.666	-0.0100005
6.97	-0.0100005
7.272	-0.010001
7.576	-0.010001
7.878	-0.0100005
8.182	-0.010001
8.484	-0.010001
8.788	-0.010001
9.09	-0.0100005
9.394	-0.0100005
9.696	-0.0100005
10	-0.010001
10.304	-0.010001
10.606	-0.0100005
10.91	-0.010001
11.212	-0.010001
11.516	-0.010001
11.818	-0.010001
12.122	-0.0100005
12.424	-0.010001
12.728	-0.010001
13.03	-0.0100005
13.334	-0.010001
13.636	-0.0100005
13.94	-0.010001
14.242	-0.010001
14.546	-0.010001
14.848	-0.0100005
15.152	-0.010001
15.454	-0.0100005
15.758	-0.0100005
16.06	-0.010001
16.364	-0.010001
16.666	-0.010001
16.97	-0.010001
17.272	-0.010001
17.576	-0.010001
17.878	-0.010001
18.182	-0.0100005
18.484	-0.010001
18.788	-0.010001
19.09	-0.0100005
19.394	-0.010001
19.696	-0.010001
20	-0.010001
20.304	-0.010001
20.606	-0.0100015
20.91	-0.0100005
21.212	-0.010001
21.516	-0.010001
21.818	-0.0100005
22.122	-0.010001
22.424	-0.010001
22.728	-0.0100005
23.03	-0.0100005
23.334	-0.0100005
23.636	-0.010001
23.94	-0.010001
24.242	-0.0100005
24.546	-0.010001
24.848	-0.010001
25.152	-0.0100005
25.454	-0.010001
25.758	-0.0100005
26.06	-0.010001
26.364	-0.010001
26.666	-0.010001
26.97	-0.0100005
27.272	-0.010001
27.576	-0.010001
27.878	-0.010001
28.182	-0.010001
28.484	-0.010001
28.788	-0.010001
29.09	-0.010001
29.394	-0.010001
29.696	-0.010001
30	-0.0100005
EOD
wafer : D02_200C_D108_IV UNKNOWN
chipX : 0
chipY : 0
testdeviceModule : BEOL11B_13
testdeviceID : TDDB-BEOL11B_13-100_100-BEOL11B
testdeviceType : capacitor
testdeviceWidth : 1
testdeviceLength : 1
testdeviceArea : 1e-08
testdevicePerimeter : 4
testdeviceTox : 6e-08
testdeviceNsub : 1e+15
testdeviceSpacerWidth : 0
testdeviceDeltaL : 0
testdeviceDeltaW : 0
testdeviceNumDividerStages : 1
testdeviceNumInverterStages : 1
procNr : 43668
procedureName : oxide_breakdown
temperature : 294
bottom start : 0 V
bottom stop : 30 V
bottom nmbr points : 100
leakage current : 1e-09 A
breakdown current density : 3000 A/m^2
breakdown field : 1.4e+09 V/m
early injection current density : 10 A/m^2
early injection field : 2e+08 V/m
Ebd : 0 V/m
Ibd : 1.361e-06 A
fit : 1
operator : TIERNO63
author : barbarin
date : Tue Mar  1 14:09:44 2022
KD : 50
domain : 37999
KC : 45209
Lot_ID : UNKNOWN
Design_ID : UNKNOWN
Session_ID : UNKNOWN
curveValue : 0
BOD
0	-1.361e-06
0.304	-0.00060145
0.606	-0.0012045
0.91	-0.0018135
1.212	-0.0024225
1.516	-0.003042
1.818	-0.003655
2.122	-0.004283
2.424	-0.0049195
2.728	-0.0055915
3.03	-0.0061675
3.334	-0.006837
3.636	-0.0073755
3.94	-0.0083765
4.242	-0.009185
4.546	-0.010001
4.848	-0.010001
5.152	-0.010001
5.454	-0.0100005
5.758	-0.01
6.06	-0.0100005
6.364	-0.0100005
6.666	-0.0100005
6.97	-0.010001
7.272	-0.010001
7.576	-0.0100005
7.878	-0.010001
8.182	-0.010001
8.484	-0.010001
8.788	-0.010001
9.09	-0.010001
9.394	-0.0100005
9.696	-0.010001
10	-0.010001
10.304	-0.0100015
10.606	-0.0100005
10.91	-0.010001
11.212	-0.0100005
11.516	-0.010001
11.818	-0.0100005
12.122	-0.010001
12.424	-0.010001
12.728	-0.010001
13.03	-0.010001
13.334	-0.010001
13.636	-0.010001
13.94	-0.0100005
14.242	-0.010001
14.546	-0.010001
14.848	-0.010001
15.152	-0.010001
15.454	-0.010001
15.758	-0.010001
16.06	-0.010001
16.364	-0.010001
16.666	-0.010001
16.97	-0.010001
17.272	-0.010001
17.576	-0.010001
17.878	-0.010001
18.182	-0.010001
18.484	-0.0100005
18.788	-0.0100005
19.09	-0.0100005
19.394	-0.010001
19.696	-0.010001
20	-0.010001
20.304	-0.010001
20.606	-0.0100005
20.91	-0.010001
21.212	-0.010001
21.516	-0.010001
21.818	-0.010001
22.122	-0.010001
22.424	-0.010001
22.728	-0.010001
23.03	-0.010001
23.334	-0.010001
23.636	-0.010001
23.94	-0.010001
24.242	-0.0100005
24.546	-0.010001
24.848	-0.010001
25.152	-0.0100005
25.454	-0.010001
25.758	-0.010001
26.06	-0.010001
26.364	-0.0100005
26.666	-0.010001
26.97	-0.010001
27.272	-0.0100005
27.576	-0.010001
27.878	-0.010001
28.182	-0.010001
28.484	-0.010001
28.788	-0.010001
29.09	-0.010001
29.394	-0.010001
29.696	-0.010001
30	-0.010001
EOD

File: AL213656_D02_IV.txt (part 2 of 10)
Design_ID : CAPA2SING
Session_ID : IV40-80301
curveValue : 0
BOD
-31.315	0.009984
-31.82	0.009984
-32.325	0.009984
-32.83	0.0099835
-33.335	0.009984
-33.84	0.009984
-34.345	0.009984
-34.85	0.009984
-35.355	0.009984
-35.86	0.009984
-36.365	0.009984
-36.87	0.009984
-37.375	0.009984
-37.88	0.009984
-38.385	0.009984
-38.89	0.009984
-39.395	0.009984
-39.9	0.009984
-40.405	0.009984
-40.91	0.009984
-41.415	0.009984
-41.92	0.009984
-42.425	0.009984
-42.93	0.009984
-43.435	0.009984
-43.94	0.009984
-44.445	0.009984
-44.95	0.009984
-45.455	0.009984
-45.96	0.009984
-46.465	0.009984
-46.97	0.009984
-47.475	0.009984
-47.98	0.009984
-48.485	0.0099835
-48.99	0.009984
-49.495	0.009984
-50	0.009984
EOD
wafer : AL213656_D02 FJYWD251TM
chipX : 7
chipY : -1
testdeviceModule : BEOL9100R
testdeviceID : CAP-BEOL9_11-100_100-BEOL9
testdeviceType : pmos_capacitor
testdeviceWidth : 1
testdeviceLength : 1
testdeviceArea : 1e-08
testdevicePerimeter : 4
testdeviceTox : 4e-08
testdeviceNsub : 1e+15
testdeviceSpacerWidth : 0
testdeviceDeltaL : 0
testdeviceDeltaW : 0
testdeviceNumDividerStages : 1
testdeviceNumInverterStages : 1
procNr : 43668
procedureName : oxide_breakdown
temperature : 294
bottom start : 0 V
bottom stop : -50 V
bottom nmbr points : 100
leakage current : 1e-09 A
breakdown current density : 3000 A/m^2
breakdown field : 1.13e+09 V/m
early injection current density : 10 A/m^2
early injection field : 1e+08 V/m
Ebd : -5.93375e+08 V/m
Ibd : 1.5895e-09 A
fit : 1
operator : PETERSW
author : barbarin
date : Sun Sep 25 06:14:09 2022
KD : 01491
domain : 38199
KC : 45290
Lot_ID : AL213656
Design_ID : CAPA2SING
Session_ID : IV40-80301
curveValue : 0
BOD
0	0
-0.505	1e-12
-1.01	-5e-13
-1.515	-1e-12
-2.02	1e-12
-2.525	0
-3.03	5e-13
-3.535	1e-12
-4.04	0
-4.545	0
-5.05	5e-13
-5.555	1.5e-12
-6.06	0
-6.565	1e-12
-7.07	0
-7.575	0
-8.08	1.5e-12
-8.585	1e-12
-9.09	1.5e-12
-9.595	1.5e-12
-10.1	1.5e-12
-10.605	1.5e-12
-11.11	2.5e-12
-11.615	2e-12
-12.12	1e-12
-12.625	1e-12
-13.13	1e-12
-13.635	1.5e-12
-14.14	1e-12
-14.645	1.5e-12
-15.15	2.5e-12
-15.655	2e-12
-16.16	1.5e-12
-16.665	3e-12
-17.17	1.5e-12
-17.675	3e-12
-18.18	3.5e-12
-18.685	4e-12
-19.19	6.5e-12
-19.695	1.15e-11
-20.2	2.15e-11
-20.705	3.8e-11
-21.21	6.85e-11
-21.715	1.21e-10
-22.22	2.165e-10
-22.725	3.945e-10
-23.23	7.495e-10
-23.735	1.5895e-09
-24.24	4.1165e-09
-24.745	1.407e-08
-25.255	7.768e-08
-25.76	4.1245e-07
-26.265	0.009984
-26.77	0.009984
-27.275	0.009984
-27.78	0.0099835
-28.285	0.0099835
-28.79	0.0099835
-29.295	0.009984
-29.8	0.009984
-30.305	0.009984
-30.81	0.009984
-31.315	0.009984
-31.82	0.009984
-32.325	0.009984
-32.83	0.009984
-33.335	0.009984
-33.84	0.009984
-34.345	0.009984
-34.85	0.009984
-35.355	0.009984
-35.86	0.009984
-36.365	0.009984
-36.87	0.009984
-37.375	0.009984
-37.88	0.009984
-38.385	0.009984
-38.89	0.009984
-39.395	0.009984
-39.9	0.009984
-40.405	0.009984
-40.91	0.009984
-41.415	0.009984
-41.92	0.009984
-42.425	0.009984
-42.93	0.009984
-43.435	0.009984
-43.94	0.009984
-44.445	0.009984
-44.95	0.009984
-45.455	0.009984
-45.96	0.009984
-46.465	0.009984
-46.97	0.009984
-47.475	0.009984
-47.98	0.009984
-48.485	0.009984
-48.99	0.009984
-49.495	0.009984
-50	0.009984
EOD
wafer : AL213656_D02 FJYWD251TM
chipX : 7
chipY : -1
testdeviceModule : BEOL9200R
testdeviceID : CAP-BEOL9_9-200_200-BEOL9
testdeviceType : pmos_capacitor
testdeviceWidth : 1
testdeviceLength : 1
testdeviceArea : 4e-08
testdevicePerimeter : 4
testdeviceTox : 4e-08
testdeviceNsub : 1e+15
testdeviceSpacerWidth : 0
testdeviceDeltaL : 0
testdeviceDeltaW : 0
testdeviceNumDividerStages : 1
testdeviceNumInverterStages : 1
procNr : 43668
procedureName : oxide_breakdown
temperature : 294
bottom start : 0 V
bottom stop : -50 V
bottom nmbr points : 100
leakage current : 1e-09 A
breakdown current density : 3000 A/m^2
breakdown field : 1.13e+09 V/m
early injection current density : 10 A/m^2
early injection field : 1e+08 V/m
Ebd : -5.93375e+08 V/m
Ibd : 4.5245e-09 A
fit : 1
operator : PETERSW
author : barbarin
date : Sun Sep 25 06:14:20 2022
KD : 01491
domain : 38199
KC : 45290
Lot_ID : AL213656
Design_ID : CAPA2SING
Session_ID : IV40-80301
curveValue : 0
BOD
0	5e-13
-0.505	-1.5e-12
-1.01	0
-1.515	-1e-12
-2.02	-1e-12
-2.525	-5e-13
-3.03	0
-3.535	-1.5e-12
-4.04	-5e-13
-4.545	0
-5.05	-1e-12
-5.555	0
-6.06	1.5e-12
-6.565	1e-12
-7.07	1.5e-12
-7.575	1e-12
-8.08	5e-13
-8.585	2e-12
-9.09	1.5e-12
-9.595	1e-12
-10.1	1e-12
-10.605	2e-12
-11.11	0
-11.615	1.5e-12
-12.12	3e-12
-12.625	1e-12
-13.13	2e-12
-13.635	2e-12
-14.14	0
-14.645	2e-12
-15.15	3e-12
-15.655	1.5e-12
-16.16	3.5e-12
-16.665	4e-12
-17.17	1.5e-12
-17.675	5e-12
-18.18	7e-12
-18.685	7e-12
-19.19	1.55e-11
-19.695	2.95e-11
-20.2	5.25e-11
-20.705	1e-10
-21.21	1.82e-10
-21.715	3.295e-10
-22.22	5.995e-10
-22.725	1.099e-09
-23.23	2.111e-09
-23.735	4.5245e-09
-24.24	1.2155e-08
-24.745	4.0185e-08
-25.255	1.704e-07
-25.76	2.8935e-06
-26.265	0.0099835
-26.77	0.009984
-27.275	0.009984
-27.78	0.0099835
-28.285	0.009984
-28.79	0.0099835
-29.295	0.009984
-29.8	0.009984
-30.305	0.009984
-30.81	0.009984
-31.315	0.009984
-31.82	0.009984
-32.325	0.009984
-32.83	0.009984
-33.335	0.009984
-33.84	0.009984
-34.345	0.009984
-34.85	0.009987
-35.355	0.009984
-35.86	0.009984
-36.365	0.009984
-36.87	0.0099835
-37.375	0.009984
-37.88	0.0099835
-38.385	0.009984
-38.89	0.0099855
-39.395	0.009984
-39.9	0.009984
-40.405	0.009983
-40.91	0.009984
-41.415	0.009984
-41.92	0.009984
-42.425	0.009984
-42.93	0.009984
-43.435	0.009984
-43.94	0.009984
-44.445	0.009984
-44.95	0.009984
-45.455	0.009984
-45.96	0.009984
-46.465	0.009984
-46.97	0.0099835
-47.475	0.009984
-47.98	0.009984
-48.485	0.009984
-48.99	0.009984
-49.495	0.009984
-50	0.009984
EOD
wafer : AL213656_D02 FJYWD251TM
chipX : 7
chipY : -1
testdeviceModule : BEOL9700R
testdeviceID : CAP-BEOL9_4-700_700-BEOL9
testdeviceType : pmos_capacitor
testdeviceWidth : 1
testdeviceLength : 1
testdeviceArea : 4.9e-07
testdevicePerimeter : 4
testdeviceTox : 4e-08
testdeviceNsub : 1e+15
testdeviceSpacerWidth : 0
testdeviceDeltaL : 0
testdeviceDeltaW : 0
testdeviceNumDividerStages : 1
testdeviceNumInverterStages : 1
procNr : 43668
procedureName : oxide_breakdown
temperature : 294
bottom start : 0 V
bottom stop : -50 V
bottom nmbr points : 100
leakage current : 1e-09 A
breakdown current density : 3000 A/m^2
breakdown field : 1.13e+09 V/m
early injection current density : 10 A/m^2
early injection field : 1e+08 V/m
Ebd : -5.93375e+08 V/m
Ibd : 4.2095e-08 A
fit : 1
operator : PETERSW
author : barbarin
date : Sun Sep 25 06:14:32 2022
KD : 01491
domain : 38199
KC : 45290
Lot_ID : AL213656
Design_ID : CAPA2SING
Session_ID : IV40-80301
curveValue : 0
BOD
0	-1.05e-11
-0.505	1.25e-11
-1.01	-1.75e-11
-1.515	-4e-12
-2.02	5e-12
-2.525	5e-13
-3.03	-1.5e-12
-3.535	0
-4.04	-7e-12
-4.545	-2.5e-12
-5.05	2.1e-11
-5.555	-7e-12
-6.06	-6.5e-12
-6.565	-2.5e-12
-7.07	-1.5e-12
-7.575	-6e-12
-8.08	2.35e-11
-8.585	0
-9.09	-1.15e-11
-9.595	1.7e-11
-10.1	1.1e-11
-10.605	-2.2e-11
-11.11	0
-11.615	1.3e-11
-12.12	-6e-12
-12.625	1.05e-11
-13.13	8e-12
-13.635	-2.5e-12
-14.14	1.5e-11
-14.645	7.5e-12
-15.15	1.3e-11
-15.655	1.15e-11
-16.16	6e-12
-16.665	5e-13
-17.17	1.75e-11
-17.675	2.9e-11
-18.18	1.4e-11
-18.685	6.25e-11
-19.19	1.335e-10
-19.695	2.285e-10
-20.2	4.785e-10
-20.705	8.955e-10
-21.21	1.643e-09
-21.715	3.0445e-09
-22.22	5.55e-09
-22.725	1.0235e-08
-23.23	1.9395e-08
-23.735	4.2095e-08
-24.24	1.09775e-07
-24.745	2.4365e-07
-25.255	1.4125e-06
-25.76	1.579e-05
-26.265	0.009984
-26.77	0.009984
-27.275	0.009984
-27.78	0.009984
-28.285	0.0099845
-28.79	0.0099835
-29.295	0.0099835
-29.8	0.009984
-30.305	0.0099835
-30.81	0.009984
-31.315	0.009984
-31.82	0.009984
-32.325	0.009984
-32.83	0.009984
-33.335	0.009984
-33.84	0.009984
-34.345	0.009984
-34.85	0.009984
-35.355	0.0099835
-35.86	0.0099835
-36.365	0.009984
-36.87	0.009984
-37.375	0.009984
-37.88	0.009984
-38.385	0.009984
-38.89	0.009984
-39.395	0.0099835
-39.9	0.009984
-40.405	0.009984
-40.91	0.0099835
-41.415	0.009984
-41.92	0.009984
-42.425	0.009984
-42.93	0.009984
-43.435	0.009984
-43.94	0.009984
-44.445	0.009984
-44.95	0.009984
-45.455	0.009984
-45.96	0.009984
-46.465	0.009984
-46.97	0.009984
-47.475	0.009984
-47.98	0.009984
-48.485	0.009984
-48.99	0.009984
-49.495	0.009984
-50	0.009984
EOD
wafer : AL213656_D02 FJYWD251TM
chipX : 7
chipY : -1
testdeviceModule : BEOL111000R
testdeviceID : CAP-BEOL11_6-1000_1000-BEOL11
testdeviceType : pmos_capacitor
testdeviceWidth : 1
testdeviceLength : 1
testdeviceArea : 1e-06
testdevicePerimeter : 4
testdeviceTox : 4e-08
testdeviceNsub : 1e+15
testdeviceSpacerWidth : 0
testdeviceDeltaL : 0
testdeviceDeltaW : 0
testdeviceNumDividerStages : 1
testdeviceNumInverterStages : 1
procNr : 43668
procedureName : oxide_breakdown
temperature : 294
bottom start : 0 V
bottom stop : -50 V
bottom nmbr points : 100
leakage current : 1e-09 A
breakdown current density : 3000 A/m^2
breakdown field : 1.13e+09 V/m
early injection current density : 10 A/m^2
early injection field : 1e+08 V/m
Ebd : -5.93375e+08 V/m
Ibd : 8.5065e-08 A
fit : 1
operator : PETERSW
author : barbarin
date : Sun Sep 25 06:14:43 2022
KD : 01491
domain : 38199
KC : 45290
Lot_ID : AL213656
Design_ID : CAPA2SING
Session_ID : IV40-80301
curveValue : 0
BOD
0	-2.15e-11
-0.505	5e-13
-1.01	3.55e-11
-1.515	-7e-12
-2.02	-2.5e-11
-2.525	2e-11
-3.03	-9e-12
-3.535	-1.05e-11
-4.04	2.1e-11
-4.545	-4.2e-11
-5.05	9.5e-12
-5.555	3e-12
-6.06	-2.8e-11
-6.565	2e-12
-7.07	2.55e-11
-7.575	2.1e-11
-8.08	-9.5e-12
-8.585	3e-12
-9.09	-1.05e-11
-9.595	9e-12
-10.1	8e-12
-10.605	-1.05e-11
-11.11	-7.5e-12
-11.615	1.5e-11
-12.12	2.25e-11
-12.625	-3.5e-12
-13.13	1.7e-11
-13.635	1.7e-11
-14.14	-1.25e-11
-14.645	3.1e-11
-15.15	9.5e-12
-15.655	-2.5e-12
-16.16	4.45e-11
-16.665	4.8e-11
-17.17	-3e-12
-17.675	2.85e-11
-18.18	6.45e-11
-18.685	1.03e-10
-19.19	2.7e-10
-19.695	4.915e-10
-20.2	8.715e-10
-20.705	1.7475e-09
-21.21	3.326e-09
-21.715	6.15e-09
-22.22	1.062e-08
-22.725	2.016e-08
-23.23	3.9535e-08
-23.735	8.5065e-08
-24.24	1.857e-07
-24.745	6.6895e-07
-25.255	2.2635e-06
-25.76	2.0665e-05
-26.265	0.009984
-26.77	0.009984
-27.275	0.009983
-27.78	0.009984
-28.285	0.0099835
-28.79	0.009984
-29.295	0.009984
-29.8	0.009984
-30.305	0.009984
-30.81	0.0099835
-31.315	0.009984
-31.82	0.009984
-32.325	0.009984
-32.83	0.009984
-33.335	0.009984
-33.84	0.009984
-34.345	0.009984
-34.85	0.009984
-35.355	0.0099835
-35.86	0.009983
-36.365	0.009984
-36.87	0.0099835
-37.375	0.0099835
-37.88	0.009984
-38.385	0.009984
-38.89	0.0099845
-39.395	0.0099845
-39.9	0.009984
-40.405	0.009984
-40.91	0.009984
-41.415	0.009984
-41.92	0.0099835
-42.425	0.009984
-42.93	0.009984
-43.435	0.009984
-43.94	0.009984
-44.445	0.009984
-44.95	0.009984
-45.455	0.009984
-45.96	0.009984
-46.465	0.009984
-46.97	0.009984
-47.475	0.009984
-47.98	0.009984
-48.485	0.009984
-48.99	0.009984
-49.495	0.009984
-50	0.009984
EOD
wafer : AL213656_D02 FJYWD251TM
chipX : 7
chipY : -4
testdeviceModule : BEOL1050L
testdeviceID : CAP-BEOL10_23-50_50-BEOL10
testdeviceType : pmos_capacitor
testdeviceWidth : 1
testdeviceLength : 1
testdeviceArea : 2.5e-09
testdevicePerimeter : 4
testdeviceTox : 4e-08
testdeviceNsub : 1e+15
testdeviceSpacerWidth : 0
testdeviceDeltaL : 0
testdeviceDeltaW : 0
testdeviceNumDividerStages : 1
testdeviceNumInverterStages : 1
procNr : 43668
procedureName : oxide_breakdown
temperature : 294
bottom start : 0 V
bottom stop : 50 V
bottom nmbr points : 100
leakage current : 1e-09 A
breakdown current density : 3000 A/m^2
breakdown field : 1.13e+09 V/m
early injection current density : 10 A/m^2
early injection field : 1e+08 V/m
Ebd : 5.555e+08 V/m
Ibd : 1.7285e-09 A
fit : 1
operator : PETERSW
author : barbarin
date : Sun Sep 25 06:14:55 2022
KD : 01491
domain : 38199
KC : 45290
Lot_ID : AL213656
Design_ID : CAPA2SING
Session_ID : IV40-80301
curveValue : 0
BOD
0	1e-12
0.505	0
1.01	-2e-12
1.515	5e-13
2.02	-1e-12
2.525	-1.5e-12
3.03	-5e-13
3.535	-1.5e-12
4.04	0
4.545	-1e-12
5.05	-1.5e-12
5.555	-1e-12
6.06	-1.5e-12
6.565	-2e-12
7.07	-1.5e-12
7.575	-2e-12
8.08	0
8.585	-5e-13
9.09	-1.5e-12
9.595	0
10.1	-5e-13
10.605	-1.5e-12
11.11	0
11.615	-2.5e-12
12.12	-1e-12
12.625	-2.5e-12
13.13	-1.5e-12
13.635	-1.5e-12
14.14	-1e-12
14.645	-1.5e-12
15.15	-3.5e-12
15.655	-1.5e-12
16.16	-1.5e-12
16.665	-2e-12
17.17	-2e-12
17.675	-3e-12
18.18	-2.5e-12
18.685	-4e-12
19.19	-9e-12
19.695	-1.8e-11
20.2	-4.15e-11
20.705	-9.9e-11
21.21	-2.295e-10
21.715	-5.69e-10
22.22	-1.7285e-09
22.725	-1.3325e-08
23.23	-8.116e-07
23.735	-5.0955e-06
24.24	-7.7e-06
24.745	-1.3395e-05
25.255	-2.0475e-05
25.76	-2.7615e-05
26.265	-0.009986
26.77	-0.009986
27.275	-0.009986
27.78	-0.009986
28.285	-0.009986
28.79	-0.009986
29.295	-0.009986
29.8	-0.0099905
30.305	-0.009986
30.81	-0.0099865
31.315	-0.009986
31.82	-0.0099875
32.325	-0.009986
32.83	-0.009986
33.335	-0.0099875
33.84	-0.009986
34.345	-0.0099865
34.85	-0.009986
35.355	-0.009986
35.86	-0.009986
36.365	-0.009986
36.87	-0.009986
37.375	-0.009986
37.88	-0.009986
38.385	-0.009986
38.89	-0.0099865
39.395	-0.009986
39.9	-0.009986
40.405	-0.009986
40.91	-0.009986
41.415	-0.0099865
41.92	-0.009986
42.425	-0.0099855
42.93	-0.009986
43.435	-0.009986
43.94	-0.0099865
44.445	-0.009986
44.95	-0.0099855
45.455	-0.009986
45.96	-0.009986
46.465	-0.009986
46.97	-0.009986
47.475	-0.009986
47.98	-0.009986
48.485	-0.009986
48.99	-0.009986
49.495	-0.009986
50	-0.009986
EOD
wafer : AL213656_D02 FJYWD251TM
chipX : 7
chipY : -4
testdeviceModule : BEOL9100L
testdeviceID : CAP-BEOL9_14-100_100-BEOL9
testdeviceType : pmos_capacitor
testdeviceWidth : 1
testdeviceLength : 1
testdeviceArea : 1e-08
testdevicePerimeter : 4
testdeviceTox : 4e-08
testdeviceNsub : 1e+15
testdeviceSpacerWidth : 0
testdeviceDeltaL : 0
testdeviceDeltaW : 0
testdeviceNumDividerStages : 1
testdeviceNumInverterStages : 1
procNr : 43668
procedureName : oxide_breakdown
temperature : 294
bottom start : 0 V
bottom stop : 50 V
bottom nmbr points : 100
leakage current : 1e-09 A
breakdown current density : 3000 A/m^2
breakdown field : 1.13e+09 V/m
early injection current density : 10 A/m^2
early injection field : 1e+08 V/m
Ebd : 5.3025e+08 V/m
Ibd : 9.66e-10 A
fit : 1
operator : PETERSW
author : barbarin
date : Sun Sep 25 06:15:06 2022
KD : 01491
domain : 38199
KC : 45290
Lot_ID : AL213656
Design_ID : CAPA2SING
Session_ID : IV40-80301
curveValue : 0
BOD
0	1.5e-12
0.505	-1e-12
1.01	-5e-13
1.515	-1.5e-12
2.02	-1.5e-12
2.525	-1e-12
3.03	-1.5e-12
3.535	0
4.04	-2e-12
4.545	-1e-12
5.05	-1.5e-12
5.555	-1e-12
6.06	-1.5e-12
6.565	-1.5e-12
7.07	-1.5e-12
7.575	-1e-12
8.08	-2e-12
8.585	-2.5e-12
9.09	-1.5e-12
9.595	-1e-12
10.1	-2e-12
10.605	-2.5e-12
11.11	-2.5e-12
11.615	-2e-12
12.12	-3e-12
12.625	-2.5e-12
13.13	-2e-12
13.635	-2.5e-12
14.14	-2.5e-12
14.645	-3e-12
15.15	-2.5e-12
15.655	-2.5e-12
16.16	-2.5e-12
16.665	-2.5e-12
17.17	-2.5e-12
17.675	-4e-12
18.18	-5.5e-12
18.685	-1.35e-11
19.19	-3e-11
19.695	-7.3e-11
20.2	-1.745e-10
20.705	-4.075e-10
21.21	-9.66e-10
21.715	-2.397e-09
22.22	-7.5535e-09
22.725	-3.116e-08
23.23	-3.0575e-06
23.735	-2.1325e-05
24.24	-3.266e-05
24.745	-5.5505e-05
25.255	-8.402e-05
25.76	-0.00026025
26.265	-0.009986
26.77	-0.009987
27.275	-0.0099875
27.78	-0.0099865
28.285	-0.0099855
28.79	-0.0099855
29.295	-0.009986
29.8	-0.0099865
30.305	-0.009987
30.81	-0.0099845
31.315	-0.009986
31.82	-0.009987
32.325	-0.009986
32.83	-0.009986
33.335	-0.0099845
33.84	-0.0099865
34.345	-0.0099855
34.85	-0.009986
35.355	-0.009986
35.86	-0.009986
36.365	-0.009986
36.87	-0.0099865
37.375	-0.009986
37.88	-0.009986
38.385	-0.009986
38.89	-0.009986
39.395	-0.009986
39.9	-0.009986
40.405	-0.009986
40.91	-0.009986
41.415	-0.009986
41.92	-0.009986
42.425	-0.0099865
42.93	-0.009986
43.435	-0.009986
43.94	-0.009986
44.445	-0.009986
44.95	-0.009986
45.455	-0.0099865
45.96	-0.0099865
46.465	-0.009986
46.97	-0.009986
47.475	-0.009986
47.98	-0.009987
48.485	-0.0099855
48.99	-0.009986
49.495	-0.009987
50	-0.0099865
EOD
wafer : AL213656_D02 FJYWD251TM
chipX : 7
chipY : -4
testdeviceModule : BEOL9200L
testdeviceID : CAP-BEOL9_16-200_200-BEOL9
testdeviceType : pmos_capacitor
testdeviceWidth : 1
testdeviceLength : 1
testdeviceArea : 4e-08
testdevicePerimeter : 4
testdeviceTox : 4e-08
testdeviceNsub : 1e+15
testdeviceSpacerWidth : 0
testdeviceDeltaL : 0
testdeviceDeltaW : 0
testdeviceNumDividerStages : 1
testdeviceNumInverterStages : 1
procNr : 43668
procedureName : oxide_breakdown
temperature : 294
bottom start : 0 V
bottom stop : 50 V
bottom nmbr points : 100
leakage current : 1e-09 A
breakdown current density : 3000 A/m^2
breakdown field : 1.13e+09 V/m
early injection current density : 10 A/m^2
early injection field : 1e+08 V/m
Ebd : 5.17625e+08 V/m
Ibd : 1.507e-09 A
fit : 1
operator : PETERSW
author : barbarin
date : Sun Sep 25 06:15:18 2022
KD : 01491
domain : 38199
KC : 45290
Lot_ID : AL213656
Design_ID : CAPA2SING
Session_ID : IV40-80301
curveValue : 0
BOD
0	0
0.505	0
1.01	-3e-12
1.515	-2e-12
2.02	0
2.525	-1.5e-12
3.03	-4e-12
3.535	-3.5e-12
4.04	-1e-12
4.545	-3e-12
5.05	-2.5e-12
5.555	-1e-12
6.06	-4e-12
6.565	-3e-12
7.07	-2.5e-12
7.575	-5e-12
8.08	-2.5e-12
8.585	-2.5e-12
9.09	-4e-12
9.595	-3e-12
10.1	-2e-12
10.605	-3.5e-12
11.11	-4e-12
11.615	-3e-12
12.12	-4.5e-12
12.625	-4.5e-12
13.13	-3e-12
13.635	-5e-12
14.14	-2.5e-12
14.645	-4e-12
15.15	-6e-12
15.655	-4e-12
16.16	-3.5e-12
16.665	-6.5e-12
17.17	-7e-12
17.675	-9e-12
18.18	-1.85e-11
18.685	-4.3e-11
19.19	-1.04e-10
19.695	-2.635e-10
20.2	-6.38e-10
20.705	-1.507e-09
21.21	-3.555e-09
21.715	-8.8195e-09
22.22	-2.274e-08
22.725	-1.538e-07
23.23	-1.0335e-05
23.735	-8.502e-05
24.24	-0.000188
24.745	-0.00022885
25.255	-0.00034305
25.76	-0.00046565
26.265	-0.009986
26.77	-0.009986
27.275	-0.009986
27.78	-0.0099865
28.285	-0.009986
28.79	-0.009986
29.295	-0.009986
29.8	-0.009986
30.305	-0.009986
30.81	-0.009986
31.315	-0.009986
31.82	-0.0099865
32.325	-0.009986
32.83	-0.009986
33.335	-0.009986
33.84	-0.009986
34.345	-0.009986
34.85	-0.009986
35.355	-0.009986
35.86	-0.009986
36.365	-0.0099865
36.87	-0.0099865
37.375	-0.0099865
37.88	-0.009986
38.385	-0.0099865
38.89	-0.009986
39.395	-0.0099865
39.9	-0.009986
40.405	-0.009986
40.91	-0.009986
41.415	-0.009986
41.92	-0.009986
42.425	-0.009986
42.93	-0.009986
43.435	-0.009986
43.94	-0.0099865
44.445	-0.0099865
44.95	-0.009986
45.455	-0.009986
45.96	-0.009986
46.465	-0.009986
46.97	-0.009986
47.475	-0.009986
47.98	-0.009986
48.485	-0.0099865
48.99	-0.009986
49.495	-0.009986
50	-0.009986
EOD
wafer : AL213656_D02 FJYWD251TM
chipX : 7
chipY : -4
testdeviceModule : BEOL9700L
testdeviceID : CAP-BEOL9_21-700_700-BEOL9
testdeviceType : pmos_capacitor
testdeviceWidth : 1
testdeviceLength : 1
testdeviceArea : 4.9e-07
testdevicePerimeter : 4
testdeviceTox : 4e-08
testdeviceNsub : 1e+15
testdeviceSpacerWidth : 0
testdeviceDeltaL : 0
testdeviceDeltaW : 0
testdeviceNumDividerStages : 1
testdeviceNumInverterStages : 1
procNr : 43668
procedureName : oxide_breakdown
temperature : 294
bottom start : 0 V
bottom stop : 50 V
bottom nmbr points : 100
leakage current : 1e-09 A
breakdown current density : 3000 A/m^2
breakdown field : 1.13e+09 V/m
early injection current density : 10 A/m^2
early injection field : 1e+08 V/m
Ebd : 4.7975e+08 V/m
Ibd : 9.54e-10 A
fit : 1
operator : PETERSW
author : barbarin
date : Sun Sep 25 06:15:29 2022
KD : 01491
domain : 38199
KC : 45290
Lot_ID : AL213656
Design_ID : CAPA2SING
Session_ID : IV40-80301
curveValue : 0
BOD
0	6.5e-12
0.505	-1.35e-11
1.01	-1.25e-11
1.515	1e-12
2.02	-1.7e-11
2.525	-1e-12
3.03	6.5e-12
3.535	-1.7e-11
4.04	-7.5e-12
4.545	5e-12
5.05	-1e-11
5.555	-8e-12
6.06	9e-12
6.565	-1.4e-11
7.07	-9e-12
7.575	0
8.08	-1.9e-11
8.585	-1.5e-11
9.09	2.5e-12
9.595	-1.95e-11
10.1	-1.25e-11
10.605	-1.95e-11
11.11	-2.5e-11
11.615	-2.8e-11
12.12	-7e-12
12.625	-1.15e-11
13.13	-2.25e-11
13.635	0
14.14	-2.15e-11
14.645	-2.35e-11
15.15	0
15.655	-2e-11
16.16	-1.4e-11
16.665	-5.5e-12
17.17	-4e-11
17.675	-5.6e-11
18.18	-1.375e-10
18.685	-3.595e-10
19.19	-9.54e-10
19.695	-2.3765e-09
20.2	-5.82e-09
20.705	-1.3775e-08
21.21	-3.2535e-08
21.715	-7.8355e-08
22.22	-1.923e-07
22.725	-9.822e-07
23.23	-4.3355e-06
23.735	-6.418e-05
24.24	-0.0022845
24.745	-0.0025645
25.255	-0.0035815
25.76	-0.0049655
26.265	-0.0065455
26.77	-0.009986
27.275	-0.0099845
27.78	-0.009986
28.285	-0.009986
28.79	-0.009986
29.295	-0.009986
29.8	-0.009986
30.305	-0.009986
30.81	-0.009986
31.315	-0.009986
31.82	-0.009986
32.325	-0.009986
32.83	-0.0099865
33.335	-0.009986
33.84	-0.009986
34.345	-0.009986
34.85	-0.009986
35.355	-0.009986
35.86	-0.009986
36.365	-0.009986
36.87	-0.009986
37.375	-0.0099865
37.88	-0.009986
38.385	-0.009986
38.89	-0.0099865
39.395	-0.009986
39.9	-0.009985
40.405	-0.009986
40.91	-0.009986
41.415	-0.009986
41.92	-0.009986
42.425	-0.009986
42.93	-0.009986
43.435	-0.009986
43.94	-0.0099865
44.445	-0.009986
44.95	-0.009986
45.455	-0.009986
45.96	-0.009986
46.465	-0.009986
46.97	-0.009986
47.475	-0.009986
47.98	-0.009986
48.485	-0.009986
48.99	-0.009986
49.495	-0.009986
50	-0.009986
EOD
wafer : AL213656_D02 FJYWD251TM
chipX : 7
chipY : -4
testdeviceModule : BEOL111000L
testdeviceID : CAP-BEOL11_19-1000_1000-BEOL11
testdeviceType : pmos_capacitor
testdeviceWidth : 1
testdeviceLength : 1
testdeviceArea : 1e-06
testdevicePerimeter : 4
testdeviceTox : 4e-08
testdeviceNsub : 1e+15
testdeviceSpacerWidth : 0
testdeviceDeltaL : 0
testdeviceDeltaW : 0
testdeviceNumDividerStages : 1
testdeviceNumInverterStages : 1
procNr : 43668
procedureName : oxide_breakdown
temperature : 294
bottom start : 0 V
bottom stop : 50 V
bottom nmbr points : 100
leakage current : 1e-09 A
breakdown current density : 3000 A/m^2
breakdown field : 1.13e+09 V/m
early injection current density : 10 A/m^2
early injection field : 1e+08 V/m
Ebd : 4.7975e+08 V/m
Ibd : 1.898e-09 A
fit : 1
operator : PETERSW
author : barbarin
date : Sun Sep 25 06:15:40 2022
KD : 01491
domain : 38199
KC : 45290
Lot_ID : AL213656
Design_ID : CAPA2SING
Session_ID : IV40-80301
curveValue : 0
BOD
0	-2.85e-11
0.505	7e-12
1.01	2.65e-11
1.515	-2.35e-11
2.02	-1.1e-11
2.525	-3.5e-12
3.03	-3.3e-11
3.535	-5e-12
4.04	8.5e-12
4.545	-2.95e-11
5.05	-6e-12
5.555	-1.4e-11
6.06	-3.4e-11
6.565	-2.5e-12
7.07	1.75e-11
7.575	-3.45e-11
8.08	-1.9e-11
8.585	-1.05e-11
9.09	-1.25e-11
9.595	1.4e-11
10.1	2.1e-11
10.605	-2.15e-11
11.11	-2.25e-11
11.615	-2.2e-11
12.12	-4e-12
12.625	-2.55e-11
13.13	-2.95e-11
13.635	-4.1e-11
14.14	-4.8e-11
14.645	0
15.15	-3.3e-11
15.655	-9e-12
16.16	-2.55e-11
16.665	-1.75e-11
17.17	-9.9e-11
17.675	-8.8e-11
18.18	-2.7e-10
18.685	-7.565e-10
19.19	-1.898e-09
19.695	-4.925e-09
20.2	-1.208e-08
20.705	-2.878e-08
21.21	-6.69e-08
21.715	-1.5505e-07
22.22	-4.378e-07
22.725	-1.877e-06
23.23	-2.5115e-05
23.735	-0.001763
24.24	-0.0026785
24.745	-0.004026
25.255	-0.006067
25.76	-0.008574
26.265	-0.009986
26.77	-0.009986
27.275	-0.009986
27.78	-0.009986
28.285	-0.009986
28.79	-0.009986
29.295	-0.009986
29.8	-0.009986
30.305	-0.009986
30.81	-0.009986
31.315	-0.009986
31.82	-0.009986
32.325	-0.009986
32.83	-0.009986
33.335	-0.009986
33.84	-0.009986
34.345	-0.009986
34.85	-0.009986
35.355	-0.009986
35.86	-0.009986
36.365	-0.009986
36.87	-0.009986
37.375	-0.009986
37.88	-0.009986
38.385	-0.009986
38.89	-0.009986
39.395	-0.009986
39.9	-0.009986
40.405	-0.009986
40.91	-0.009986
41.415	-0.009986
41.92	-0.009986
42.425	-0.009986
42.93	-0.009986
43.435	-0.009986
43.94	-0.009986
44.445	-0.009986
44.95	-0.009986
45.455	-0.009986
45.96	-0.009986
46.465	-0.009986
46.97	-0.009986
47.475	-0.009986
47.98	-0.009986
48.485	-0.009986
48.99	-0.009986
49.495	-0.009986
50	-0.009986
EOD
wafer : AL213656_D02 FJYWD251TM
chipX : 7
chipY : -4
testdeviceModule : BEOL1050R
testdeviceID : CAP-BEOL10_2-50_50-BEOL10
testdeviceType : pmos_capacitor
testdeviceWidth : 1
testdeviceLength : 1
testdeviceArea : 2.5e-09
testdevicePerimeter : 4
testdeviceTox : 4e-08
testdeviceNsub : 1e+15
testdeviceSpacerWidth : 0
testdeviceDeltaL : 0
testdeviceDeltaW : 0
testdeviceNumDividerStages : 1
testdeviceNumInverterStages : 1
procNr : 43668
procedureName : oxide_breakdown
temperature : 294
bottom start : 0 V
bottom stop : -50 V
bottom nmbr points : 100
leakage current : 1e-09 A
breakdown current density : 3000 A/m^2
breakdown field : 1.13e+09 V/m
early injection current density : 10 A/m^2
early injection field : 1e+08 V/m
Ebd : -6.06e+08 V/m
Ibd : 9.575e-10 A
fit : 1
operator : PETERSW
author : barbarin
date : Sun Sep 25 06:15:52 2022
KD : 01491
domain : 38199
KC : 45290
Lot_ID : AL213656
Design_ID : CAPA2SING
Session_ID : IV40-80301
curveValue : 0
BOD
0	-2.5e-12
-0.505	1e-12
-1.01	-1.5e-12
-1.515	0
-2.02	5e-13
-2.525	0
-3.03	0
-3.535	0
-4.04	1.5e-12
-4.545	0
-5.05	-5e-13
-5.555	-1e-12
-6.06	-5e-13
-6.565	0
-7.07	1.5e-12
-7.575	1e-12
-8.08	1.5e-12
-8.585	5e-13
-9.09	0
-9.595	1.5e-12
-10.1	1e-12
-10.605	1e-12
-11.11	1e-12
-11.615	5e-13
-12.12	0
-12.625	0
-13.13	1.5e-12
-13.635	1e-12
-14.14	1.5e-12
-14.645	0
-15.15	1e-12
-15.655	1e-12
-16.16	5e-13
-16.665	2e-12
-17.17	1.5e-12
-17.675	1e-12
-18.18	1.5e-12
-18.685	1e-12
-19.19	2e-12
-19.695	3e-12
-20.2	6.5e-12
-20.705	9.5e-12
-21.21	1.5e-11
-21.715	2.55e-11
-22.22	4.65e-11
-22.725	8.35e-11
-23.23	1.63e-10
-23.735	3.51e-10
-24.24	9.575e-10
-24.745	3.161e-09
-25.255	1.8705e-08
-25.76	3.5935e-07
-26.265	2.458e-05
-26.77	0.009984
-27.275	0.0099835
-27.78	0.009984
-28.285	0.009984
-28.79	0.009984
-29.295	0.009984
-29.8	0.009984
-30.305	0.009984
-30.81	0.009984
-31.315	0.009984
-31.82	0.009984
-32.325	0.009984
-32.83	0.009984
-33.335	0.009984
-33.84	0.009984
-34.345	0.009984
-34.85	0.009984
-35.355	0.009984
-35.86	0.009984
-36.365	0.009984
-36.87	0.009984
-37.375	0.009984
-37.88	0.009984
-38.385	0.009984
-38.89	0.009984
-39.395	0.009984
-39.9	0.009984
-40.405	0.009984
-40.91	0.009984
-41.415	0.009984
-41.92	0.009984
-42.425	0.009984
-42.93	0.009984
-43.435	0.009984
-43.94	0.009984
-44.445	0.009984
-44.95	0.009984
-45.455	0.009984
-45.96	0.009984
-46.465	0.009984
-46.97	0.009984
-47.475	0.009984
-47.98	0.009984
-48.485	0.009984
-48.99	0.009984
-49.495	0.009984
-50	0.009984
EOD
wafer : AL213656_D02 FJYWD251TM
chipX : 7
chipY : -4
testdeviceModule : BEOL9100R
testdeviceID : CAP-BEOL9_11-100_100-BEOL9
testdeviceType : pmos_capacitor
testdeviceWidth : 1
testdeviceLength : 1
testdeviceArea : 1e-08
testdevicePerimeter : 4
testdeviceTox : 4e-08
testdeviceNsub : 1e+15
testdeviceSpacerWidth : 0
testdeviceDeltaL : 0
testdeviceDeltaW : 0
testdeviceNumDividerStages : 1
testdeviceNumInverterStages : 1
procNr : 43668
procedureName : oxide_breakdown
temperature : 294
bottom start : 0 V
bottom stop : -50 V
bottom nmbr points : 100
leakage current : 1e-09 A
breakdown current density : 3000 A/m^2
breakdown field : 1.13e+09 V/m
early injection current density : 10 A/m^2
early injection field : 1e+08 V/m
Ebd : -5.93375e+08 V/m
Ibd : 1.725e-09 A
fit : 1
operator : PETERSW
author : barbarin
date : Sun Sep 25 06:16:03 2022
KD : 01491
domain : 38199
KC : 45290
Lot_ID : AL213656
Design_ID : CAPA2SING
Session_ID : IV40-80301
curveValue : 0
BOD
0	1.5e-12
-0.505	0
-1.01	-5e-13
-1.515	-5e-13
-2.02	1e-12
-2.525	5e-13
-3.03	0
-3.535	1.5e-12
-4.04	5e-13
-4.545	0
-5.05	0
-5.555	5e-13
-6.06	0
-6.565	1.5e-12
-7.07	1.5e-12
-7.575	1e-12
-8.08	2e-12
-8.585	5e-13
-9.09	1.5e-12
-9.595	1e-12
-10.1	0
-10.605	2.5e-12
-11.11	1.5e-12
-11.615	2e-12
-12.12	1.5e-12
-12.625	1e-12
-13.13	1e-12
-13.635	5e-13
-14.14	1e-12
-14.645	1e-12
-15.15	1.5e-12
-15.655	5e-13
-16.16	1.5e-12
-16.665	1.5e-12
-17.17	2.5e-12
-17.675	1.5e-12
-18.18	4e-12
-18.685	4e-12
-19.19	7.5e-12
-19.695	1.1e-11
-20.2	2.05e-11
-20.705	3.9e-11
-21.21	7.1e-11
-21.715	1.265e-10
-22.22	2.285e-10
-22.725	4.16e-10
-23.23	8e-10
-23.735	1.725e-09
-24.24	4.6205e-09
-24.745	1.6565e-08
-25.255	9.9255e-08
-25.76	4.9525e-07
-26.265	0.009984
-26.77	0.009988
-27.275	0.009984
-27.78	0.009984
-28.285	0.009984
-28.79	0.009984
-29.295	0.009984
-29.8	0.009984
-30.305	0.009984
-30.81	0.009984
-31.315	0.009984
-31.82	0.009984
-32.325	0.009984
-32.83	0.009984
-33.335	0.009984
-33.84	0.009984
-34.345	0.009984
-34.85	0.009984
-35.355	0.009984
-35.86	0.009984
-36.365	0.009984
-36.87	0.009984
-37.375	0.009984
-37.88	0.009984
-38.385	0.009984
-38.89	0.009984
-39.395	0.009984
-39.9	0.009984
-40.405	0.009984
-40.91	0.009984
-41.415	0.009984
-41.92	0.009984
-42.425	0.009984
-42.93	0.009984
-43.435	0.009984
-43.94	0.009984
-44.445	0.009984
-44.95	0.009984
-45.455	0.009984
-45.96	0.009984
-46.465	0.009984
-46.97	0.009984
-47.475	0.009984
-47.98	0.009984
-48.485	0.009984
-48.99	0.009984
-49.495	0.009984
-50	0.009984
EOD
wafer : AL213656_D02 FJYWD251TM
chipX : 7
chipY : -4
testdeviceModule : BEOL9200R
testdeviceID : CAP-BEOL9_9-200_200-BEOL9
testdeviceType : pmos_capacitor
testdeviceWidth : 1
testdeviceLength : 1
testdeviceArea : 4e-08
testdevicePerimeter : 4
testdeviceTox : 4e-08
testdeviceNsub : 1e+15
testdeviceSpacerWidth : 0
testdeviceDeltaL : 0
testdeviceDeltaW : 0
testdeviceNumDividerStages : 1
testdeviceNumInverterStages : 1
procNr : 43668
procedureName : oxide_breakdown
temperature : 294
bottom start : 0 V
bottom stop : -50 V
bottom nmbr points : 100
leakage current : 1e-09 A
breakdown current density : 3000 A/m^2
breakdown field : 1.13e+09 V/m
early injection current density : 10 A/m^2
early injection field : 1e+08 V/m
Ebd : -5.8075e+08 V/m
Ibd : 2.425e-09 A
fit : 1
operator : PETERSW
author : barbarin
date : Sun Sep 25 06:16:14 2022
KD : 01491
domain : 38199
KC : 45290
Lot_ID : AL213656
Design_ID : CAPA2SING
Session_ID : IV40-80301
curveValue : 0
BOD
0	1e-12
-0.505	-1.5e-12
-1.01	-1.5e-12
-1.515	-1.5e-12
-2.02	1e-12
-2.525	-1.5e-12
-3.03	1.5e-12
-3.535	0
-4.04	0
-4.545	0
-5.05	1e-12
-5.555	5e-13
-6.06	0
-6.565	1.5e-12
-7.07	0
-7.575	5e-13
-8.08	1.5e-12
-8.585	5e-13
-9.09	1e-12
-9.595	1.5e-12
-10.1	1.5e-12
-10.605	1.5e-12
-11.11	2.5e-12
-11.615	0
-12.12	1e-12
-12.625	2.5e-12
-13.13	1.5e-12
-13.635	1.5e-12
-14.14	1.5e-12
-14.645	1.5e-12
-15.15	2.5e-12
-15.655	4e-12
-16.16	1.5e-12
-16.665	3e-12
-17.17	2.5e-12
-17.675	4.5e-12
-18.18	6.5e-12
-18.685	1.1e-11
-19.19	1.6e-11
-19.695	3.2e-11
-20.2	6e-11
-20.705	1.085e-10
-21.21	2.03e-10
-21.715	3.715e-10
-22.22	6.74e-10
-22.725	1.2445e-09
-23.23	2.425e-09
-23.735	5.327e-09
-24.24	1.4325e-08
-24.745	5.0155e-08
-25.255	2.001e-07
-25.76	4.6655e-06
-26.265	0.0099835
-26.77	0.009984
-27.275	0.009984
-27.78	0.0099845
-28.285	0.009984
-28.79	0.009984
-29.295	0.009984
-29.8	0.009984
-30.305	0.009984
-30.81	0.0099835
-31.315	0.0099835
-31.82	0.009984
-32.325	0.009984
-32.83	0.009984
-33.335	0.009984
-33.84	0.0099835
-34.345	0.009984
-34.85	0.0099835
-35.355	0.009984
-35.86	0.009984
-36.365	0.009984
-36.87	0.009984
-37.375	0.009984
-37.88	0.009984
-38.385	0.009984
-38.89	0.009984
-39.395	0.009984
-39.9	0.0099835
-40.405	0.009984
-40.91	0.009984
-41.415	0.0099835
-41.92	0.009984
-42.425	0.009984
-42.93	0.009984
-43.435	0.009984
-43.94	0.009984
-44.445	0.009984
-44.95	0.009984
-45.455	0.009984
-45.96	0.009984
-46.465	0.009984
-46.97	0.009984
-47.475	0.009984
-47.98	0.0099835
-48.485	0.009984
-48.99	0.0099835
-49.495	0.009984
-50	0.009984
EOD
wafer : AL213656_D02 FJYWD251TM
chipX : 7
chipY : -4
testdeviceModule : BEOL9700R
testdeviceID : CAP-BEOL9_4-700_700-BEOL9
testdeviceType : pmos_capacitor
testdeviceWidth : 1
testdeviceLength : 1
testdeviceArea : 4.9e-07
testdevicePerimeter : 4
testdeviceTox : 4e-08
testdeviceNsub : 1e+15
testdeviceSpacerWidth : 0
testdeviceDeltaL : 0
testdeviceDeltaW : 0
testdeviceNumDividerStages : 1
testdeviceNumInverterStages : 1
procNr : 43668
procedureName : oxide_breakdown
temperature : 294
bottom start : 0 V
bottom stop : -50 V
bottom nmbr points : 100
leakage current : 1e-09 A
breakdown current density : 3000 A/m^2
breakdown field : 1.13e+09 V/m
early injection current density : 10 A/m^2
early injection field : 1e+08 V/m
Ebd : -5.8075e+08 V/m
Ibd : 2.227e-08 A
fit : 1
operator : PETERSW
author : barbarin
date : Sun Sep 25 06:16:26 2022
KD : 01491
domain : 38199
KC : 45290
Lot_ID : AL213656
Design_ID : CAPA2SING
Session_ID : IV40-80301
curveValue : 0
BOD
0	-4.5e-12
-0.505	6.5e-12
-1.01	-6.5e-12
-1.515	3e-12
-2.02	7e-12
-2.525	-1.35e-11
-3.03	-1.5e-11
-3.535	7e-12
-4.04	-5.5e-12
-4.545	3e-12
-5.05	1.2e-11
-5.555	-2.5e-12
-6.06	5e-12
-6.565	1.9e-11
-7.07	-1.2e-11
-7.575	-8e-12
-8.08	1.2e-11
-8.585	-2.5e-12
-9.09	-3.5e-12
-9.595	-9.5e-12
-10.1	-4e-12
-10.605	3e-12
-11.11	1.5e-11
-11.615	-9e-12
-12.12	1e-12
-12.625	-4e-12
-13.13	5e-13
-13.635	-1.5e-12
-14.14	1.3e-11
-14.645	1.35e-11
-15.15	1.5e-12
-15.655	1.2e-11
-16.16	1.75e-11
-16.665	6.5e-12
-17.17	2.55e-11
-17.675	1.5e-11
-18.18	3.1e-11
-18.685	8.4e-11
-19.19	1.435e-10
-19.695	2.58e-10
-20.2	5.3e-10
-20.705	9.8e-10
-21.21	1.847e-09
-21.715	3.4095e-09
-22.22	6.2305e-09
-22.725	1.145e-08
-23.23	2.227e-08
-23.735	4.9415e-08
-24.24	1.318e-07
-24.745	4.5705e-07
-25.255	1.882e-06
-25.76	0.009997
-26.265	0.009984
-26.77	0.0099835
-27.275	0.009984
-27.78	0.009984
-28.285	0.009984
-28.79	0.009984
-29.295	0.009984
-29.8	0.009984
-30.305	0.009984
-30.81	0.0099835
-31.315	0.009984
-31.82	0.009984
-32.325	0.009984
-32.83	0.009984
-33.335	0.009984
-33.84	0.009984
-34.345	0.009984
-34.85	0.009984
-35.355	0.009984
-35.86	0.009984
-36.365	0.009984
-36.87	0.009984
-37.375	0.009984
-37.88	0.009984
-38.385	0.009984
-38.89	0.009984
-39.395	0.009984
-39.9	0.009984
-40.405	0.0099835
-40.91	0.009984
-41.415	0.009984
-41.92	0.009984
-42.425	0.009984
-42.93	0.009984
-43.435	0.009984
-43.94	0.009984
-44.445	0.009984
-44.95	0.009984
-45.455	0.009984
-45.96	0.009984
-46.465	0.009984
-46.97	0.009984
-47.475	0.009984
-47.98	0.009984
-48.485	0.009984
-48.99	0.009984
-49.495	0.0099835
-50	0.009984
EOD
wafer : AL213656_D02 FJYWD251TM
chipX : 7
chipY : -4
testdeviceModule : BEOL111000R
testdeviceID : CAP-BEOL11_6-1000_1000-BEOL11
testdeviceType : pmos_capacitor
testdeviceWidth : 1
testdeviceLength : 1
testdeviceArea : 1e-06
testdevicePerimeter : 4
testdeviceTox : 4e-08
testdeviceNsub : 1e+15
testdeviceSpacerWidth : 0
testdeviceDeltaL : 0
testdeviceDeltaW : 0
testdeviceNumDividerStages : 1
testdeviceNumInverterStages : 1
procNr : 43668
procedureName : oxide_breakdown
temperature : 294
bottom start : 0 V
bottom stop : -50 V
bottom nmbr points : 100
leakage current : 1e-09 A
breakdown current density : 3000 A/m^2
breakdown field : 1.13e+09 V/m
early injection current density : 10 A/m^2
early injection field : 1e+08 V/m
Ebd : -5.8075e+08 V/m
Ibd : 4.533e-08 A
fit : 1
operator : PETERSW
author : barbarin
date : Sun Sep 25 06:16:37 2022
KD : 01491
domain : 38199
KC : 45290
Lot_ID : AL213656
Design_ID : CAPA2SING
Session_ID : IV40-80301
curveValue : 0
BOD
0	-2e-11
-0.505	-3e-12
-1.01	-2.5e-11
-1.515	-1.25e-11
-2.02	3.55e-11
-2.525	-1.05e-11
-3.03	-1.5e-11
-3.535	4e-11
-4.04	-1.95e-11
-4.545	-7.5e-12
-5.05	3.35e-11
-5.555	-1.85e-11
-6.06	8.5e-12
-6.565	1.75e-11
-7.07	1.1e-11
-7.575	-5e-12
-8.08	2.65e-11
-8.585	-8.5e-12
-9.09	-7e-12
-9.595	9.5e-12
-10.1	1e-12
-10.605	8.5e-12
-11.11	3.85e-11
-11.615	-1.35e-11
-12.12	7e-12
-12.625	-5e-13
-13.13	-1.7e-11
-13.635	-2.65e-11
-14.14	2.1e-11
-14.645	8e-12
-15.15	3e-12
-15.655	2.25e-11
-16.16	2.2e-11
-16.665	4e-12
-17.17	5.45e-11
-17.675	2.4e-11
-18.18	5.95e-11
-18.685	1.56e-10
-19.19	2.6e-10
-19.695	4.875e-10
-20.2	1.063e-09
-20.705	1.9785e-09
-21.21	3.841e-09
-21.715	6.85e-09
-22.22	1.2155e-08
-22.725	2.2895e-08
-23.23	4.533e-08
-23.735	9.9945e-08
-24.24	2.112e-07
-24.745	8.2165e-07
-25.255	0.009997
-25.76	0.009984
-26.265	0.009984
-26.77	0.009984
-27.275	0.009984
-27.78	0.009984
-28.285	0.009984
-28.79	0.009984
-29.295	0.009984
-29.8	0.009984
-30.305	0.009984
-30.81	0.009984
-31.315	0.009984
-31.82	0.009984
-32.325	0.009984
-32.83	0.009984
-33.335	0.009984
-33.84	0.009984
-34.345	0.009984
-34.85	0.009984
-35.355	0.009984
-35.86	0.009984
-36.365	0.009984
-36.87	0.009984
-37.375	0.009984
-37.88	0.009984
-38.385	0.009984
-38.89	0.009984
-39.395	0.009984
-39.9	0.009984
-40.405	0.009984
-40.91	0.009984
-41.415	0.009984
-41.92	0.009984
-42.425	0.009984
-42.93	0.009984
-43.435	0.009984
-43.94	0.009984
-44.445	0.009984
-44.95	0.009984
-45.455	0.009984
-45.96	0.009984
-46.465	0.009984
-46.97	0.009984
-47.475	0.009984
-47.98	0.009984
-48.485	0.009984
-48.99	0.009984
-49.495	0.009984
-50	0.009984
EOD
wafer : AL213656_D02 FJYWD251TM
chipX : 4
chipY : -7
testdeviceModule : BEOL1050L
testdeviceID : CAP-BEOL10_23-50_50-BEOL10
testdeviceType : pmos_capacitor
testdeviceWidth : 1
testdeviceLength : 1
testdeviceArea : 2.5e-09
testdevicePerimeter : 4
testdeviceTox : 4e-08
testdeviceNsub : 1e+15
testdeviceSpacerWidth : 0
testdeviceDeltaL : 0
testdeviceDeltaW : 0
testdeviceNumDividerStages : 1
testdeviceNumInverterStages : 1
procNr : 43668
procedureName : oxide_breakdown
temperature : 294
bottom start : 0 V
bottom stop : 50 V
bottom nmbr points : 100
leakage current : 1e-09 A
breakdown current density : 3000 A/m^2
breakdown field : 1.13e+09 V/m
early injection current density : 10 A/m^2
early injection field : 1e+08 V/m
Ebd : 5.555e+08 V/m
Ibd : 1.7235e-09 A
fit : 1
operator : PETERSW
author : barbarin
date : Sun Sep 25 06:16:49 2022
KD : 01491
domain : 38199
KC : 45290
Lot_ID : AL213656
Design_ID : CAPA2SING
Session_ID : IV40-80301
curveValue : 0
BOD
0	5e-13
0.505	0
1.01	-2e-12
1.515	-1e-12
2.02	-5e-13
2.525	-5e-13
3.03	1e-12
3.535	-1.5e-12
4.04	0
4.545	0
5.05	-2.5e-12
5.555	-1.5e-12
6.06	-1.5e-12
6.565	-1e-12
7.07	0
7.575	-1.5e-12
8.08	-2.5e-12
8.585	-1e-12
9.09	-5e-13
9.595	-1.5e-12
10.1	-1.5e-12
10.605	-1e-12
11.11	-2e-12
11.615	-5e-13
12.12	-2e-12
12.625	-1e-12
13.13	-2.5e-12
13.635	0
14.14	-1.5e-12
14.645	-5e-13
15.15	0
15.655	-2.5e-12
16.16	-1.5e-12
16.665	-1.5e-12
17.17	-1.5e-12
17.675	-2.5e-12
18.18	-3.5e-12
18.685	-3e-12
19.19	-9.5e-12
19.695	-1.75e-11
20.2	-4.25e-11
20.705	-9.55e-11
21.21	-2.26e-10
21.715	-5.68e-10
22.22	-1.7235e-09
22.725	-1.337e-08
23.23	-7.6095e-07
23.735	-5.1465e-06
24.24	-7.7295e-06
24.745	-1.3465e-05
25.255	-2.0595e-05
25.76	-2.7845e-05
26.265	-0.0099855
26.77	-0.0099865
27.275	-0.0099855
27.78	-0.009986
28.285	-0.0099865
28.79	-0.009986
29.295	-0.0099865
29.8	-0.009986
30.305	-0.0099865
30.81	-0.0099865
31.315	-0.009986
31.82	-0.009986
32.325	-0.0099855
32.83	-0.0099845
33.335	-0.009986
33.84	-0.0099845
34.345	-0.0099875
34.85	-0.009988
35.355	-0.0099845
35.86	-0.0099835
36.365	-0.009988
36.87	-0.009986
37.375	-0.009986
37.88	-0.009988
38.385	-0.0099855
38.89	-0.009987
39.395	-0.009986
39.9	-0.009989
40.405	-0.009983
40.91	-0.0099905
41.415	-0.009987
41.92	-0.0099885
42.425	-0.009989
42.93	-0.0099845
43.435	-0.0099845
43.94	-0.009985
44.445	-0.0099855
44.95	-0.009989
45.455	-0.009986
45.96	-0.009986
46.465	-0.0099855
46.97	-0.009987
47.475	-0.0099895
47.98	-0.009983
48.485	-0.0099875
48.99	-0.009989
49.495	-0.009986
50	-0.009985
EOD
wafer : AL213656_D02 FJYWD251TM
chipX : 4
chipY : -7
testdeviceModule : BEOL9100L
testdeviceID : CAP-BEOL9_14-100_100-BEOL9
testdeviceType : pmos_capacitor
testdeviceWidth : 1
testdeviceLength : 1
testdeviceArea : 1e-08
testdevicePerimeter : 4
testdeviceTox : 4e-08
testdeviceNsub : 1e+15
testdeviceSpacerWidth : 0
testdeviceDeltaL : 0
testdeviceDeltaW : 0
testdeviceNumDividerStages : 1
testdeviceNumInverterStages : 1
procNr : 43668
procedureName : oxide_breakdown
temperature : 294
bottom start : 0 V
bottom stop : 50 V
bottom nmbr points : 100
leakage current : 1e-09 A
breakdown current density : 3000 A/m^2
breakdown field : 1.13e+09 V/m
early injection current density : 10 A/m^2
early injection field : 1e+08 V/m
Ebd : 5.3025e+08 V/m
Ibd : 1.021e-09 A
fit : 1
operator : PETERSW
author : barbarin
date : Sun Sep 25 06:17:01 2022
KD : 01491
domain : 38199
KC : 45290
Lot_ID : AL213656
Design_ID : CAPA2SING
Session_ID : IV40-80301
curveValue : 0
BOD
0	1.5e-12
0.505	5e-13
1.01	-5e-13
1.515	-1e-12
2.02	-1e-12
2.525	-5e-13
3.03	-1.5e-12
3.535	0
4.04	-2e-12
4.545	-1.5e-12
5.05	-1e-12
5.555	-1.5e-12
6.06	-2.5e-12
6.565	-1.5e-12
7.07	-1.5e-12
7.575	0
8.08	-2e-12
8.585	-1.5e-12
9.09	-1.5e-12
9.595	-5e-13
10.1	-2e-12
10.605	-1.5e-12
11.11	-2e-12
11.615	-2e-12
12.12	-2e-12
12.625	-2e-12
13.13	-4e-12
13.635	-2.5e-12
14.14	-3e-12
14.645	-3.5e-12
15.15	-2e-12
15.655	-3.5e-12
16.16	-1.5e-12
16.665	-1.5e-12
17.17	-2.5e-12
17.675	-3e-12
18.18	-6.5e-12
18.685	-1.25e-11
19.19	-3.1e-11
19.695	-7.65e-11
20.2	-1.82e-10
20.705	-4.335e-10
21.21	-1.021e-09
