Repository: R0main123/wafer-management

# wafer-management
Improved Data-Extraction with React

### Windows

1. Download the MongoDB Community Server from the [MongoDB Download Center](https://www.mongodb.com/try/download/community).

2. Select the version of MongoDB to download. It's usually best to choose the current release.

3.

## Change database
If you want to create multiple databases, you can go to `new_manage_DB.py` file and change the name of default parameter in `connexion` (Line 242). From now, each time you will create and connect to a database, it is this one which will be taken. If you want to connect to an older DB, You will have to change this parameter to the name of the wanted database.

File: AL213656_D02_IV.txt (part 4 of 10)
Design_ID : CAPA2SING
Session_ID : IV40-80301
curveValue : 0
BOD
-11.615	2.5e-12
-12.12	1.5e-12
-12.625	2.5e-12
-13.13	1.5e-12
-13.635	3e-12
-14.14	2e-12
-14.645	1.5e-12
-15.15	1.5e-12
-15.655	1.5e-12
-16.16	3e-12
-16.665	5e-13
-17.17	2.5e-12
-17.675	4.5e-12
-18.18	6e-12
-18.685	8.5e-12
-19.19	1.75e-11
-19.695	2.95e-11
-20.2	5.9e-11
-20.705	1.08e-10
-21.21	1.965e-10
-21.715	3.625e-10
-22.22	6.62e-10
-22.725	1.2275e-09
-23.23	2.3685e-09
-23.735	5.206e-09
-24.24	1.396e-08
-24.745	4.8625e-08
-25.255	0.009996
-25.76	0.0099835
-26.265	0.009984
-26.77	0.009984
-27.275	0.009984
-27.78	0.009984
-28.285	0.0099835
-28.79	0.009984
-29.295	0.009984
-29.8	0.009984
-30.305	0.009984
-30.81	0.009984
-31.315	0.0099835
-31.82	0.009984
-32.325	0.009984
-32.83	0.009984
-33.335	0.009984
-33.84	0.009984
-34.345	0.009984
-34.85	0.009984
-35.355	0.0099835
-35.86	0.009984
-36.365	0.009984
-36.87	0.009984
-37.375	0.009984
-37.88	0.009984
-38.385	0.009984
-38.89	0.0099835
-39.395	0.009984
-39.9	0.009984
-40.405	0.009984
-40.91	0.009984
-41.415	0.009984
-41.92	0.0099835
-42.425	0.009984
-42.93	0.0099835
-43.435	0.009984
-43.94	0.0099835
-44.445	0.009984
-44.95	0.0099835
-45.455	0.009984
-45.96	0.009984
-46.465	0.009984
-46.97	0.009984
-47.475	0.009984
-47.98	0.0099835
-48.485	0.009984
-48.99	0.009984
-49.495	0.009984
-50	0.009984
EOD
wafer : AL213656_D02 FJYWD251TM
chipX : 10
chipY : -7
testdeviceModule : BEOL9700R
testdeviceID : CAP-BEOL9_4-700_700-BEOL9
testdeviceType : pmos_capacitor
testdeviceWidth : 1
testdeviceLength : 1
testdeviceArea : 4.9e-07
testdevicePerimeter : 4
testdeviceTox : 4e-08
testdeviceNsub : 1e+15
testdeviceSpacerWidth : 0
testdeviceDeltaL : 0
testdeviceDeltaW : 0
testdeviceNumDividerStages : 1
testdeviceNumInverterStages : 1
procNr : 43668
procedureName : oxide_breakdown
temperature : 294
bottom start : 0 V
bottom stop : -50 V
bottom nmbr points : 100
leakage current : 1e-09 A
breakdown current density : 3000 A/m^2
breakdown field : 1.13e+09 V/m
early injection current density : 10 A/m^2
early injection field : 1e+08 V/m
Ebd : -5.8075e+08 V/m
Ibd : 2.194e-08 A
fit : 1
operator : PETERSW
author : barbarin
date : Sun Sep 25 06:20:14 2022
KD : 01491
domain : 38199
KC : 45290
Lot_ID : AL213656
Design_ID : CAPA2SING
Session_ID : IV40-80301
curveValue : 0
BOD
0	5.5e-12
-0.505	-1.4e-11
-1.01	5e-12
-1.515	8e-12
-2.02	-6.5e-12
-2.525	-2.5e-12
-3.03	-1.5e-12
-3.535	-5.5e-12
-4.04	1.5e-12
-4.545	-2.5e-12
-5.05	5e-12
-5.555	5e-13
-6.06	9.5e-12
-6.565	-3.5e-12
-7.07	-1.05e-11
-7.575	1.9e-11
-8.08	1.6e-11
-8.585	-1.7e-11
-9.09	9e-12
-9.595	1.5e-12
-10.1	-5e-12
-10.605	1.1e-11
-11.11	-4e-12
-11.615	1.5e-12
-12.12	-5e-13
-12.625	3e-12
-13.13	-1.5e-12
-13.635	1.95e-11
-14.14	1.45e-11
-14.645	-1e-12
-15.15	1.1e-11
-15.655	1.75e-11
-16.16	-8.5e-12
-16.665	7e-12
-17.17	1.1e-11
-17.675	5e-13
-18.18	3.65e-11
-18.685	7.05e-11
-19.19	1.315e-10
-19.695	2.62e-10
-20.2	5.16e-10
-20.705	9.585e-10
-21.21	1.8105e-09
-21.715	3.3535e-09
-22.22	6.1025e-09
-22.725	1.1275e-08
-23.23	2.194e-08
-23.735	4.873e-08
-24.24	1.303e-07
-24.745	4.503e-07
-25.255	1.8645e-06
-25.76	0.009997
-26.265	0.009984
-26.77	0.0099835
-27.275	0.009984
-27.78	0.009984
-28.285	0.009984
-28.79	0.009984
-29.295	0.009984
-29.8	0.009984
-30.305	0.0099835
-30.81	0.009984
-31.315	0.009984
-31.82	0.0099835
-32.325	0.009984
-32.83	0.009984
-33.335	0.009984
-33.84	0.0099835
-34.345	0.009984
-34.85	0.009984
-35.355	0.009984
-35.86	0.009984
-36.365	0.009984
-36.87	0.009984
-37.375	0.009984
-37.88	0.009984
-38.385	0.009984
-38.89	0.009984
-39.395	0.009984
-39.9	0.0099835
-40.405	0.009984
-40.91	0.009984
-41.415	0.009984
-41.92	0.009984
-42.425	0.009984
-42.93	0.009984
-43.435	0.009984
-43.94	0.009984
-44.445	0.009984
-44.95	0.009984
-45.455	0.009984
-45.96	0.009984
-46.465	0.009984
-46.97	0.009984
-47.475	0.009984
-47.98	0.009984
-48.485	0.009984
-48.99	0.009984
-49.495	0.009984
-50	0.009984
EOD
wafer : AL213656_D02 FJYWD251TM
chipX : 10
chipY : -7
testdeviceModule : BEOL111000R
testdeviceID : CAP-BEOL11_6-1000_1000-BEOL11
testdeviceType : pmos_capacitor
testdeviceWidth : 1
testdeviceLength : 1
testdeviceArea : 1e-06
testdevicePerimeter : 4
testdeviceTox : 4e-08
testdeviceNsub : 1e+15
testdeviceSpacerWidth : 0
testdeviceDeltaL : 0
testdeviceDeltaW : 0
testdeviceNumDividerStages : 1
testdeviceNumInverterStages : 1
procNr : 43668
procedureName : oxide_breakdown
temperature : 294
bottom start : 0 V
bottom stop : -50 V
bottom nmbr points : 100
leakage current : 1e-09 A
breakdown current density : 3000 A/m^2
breakdown field : 1.13e+09 V/m
early injection current density : 10 A/m^2
early injection field : 1e+08 V/m
Ebd : -5.8075e+08 V/m
Ibd : 4.5085e-08 A
fit : 1
operator : PETERSW
author : barbarin
date : Sun Sep 25 06:20:26 2022
KD : 01491
domain : 38199
KC : 45290
Lot_ID : AL213656
Design_ID : CAPA2SING
Session_ID : IV40-80301
curveValue : 0
BOD
0	5e-12
-0.505	-1.05e-11
-1.01	-3e-12
-1.515	2.1e-11
-2.02	-1.95e-11
-2.525	3.55e-11
-3.03	-2.15e-11
-3.535	-5.5e-12
-4.04	8.5e-12
-4.545	2.75e-11
-5.05	-3.45e-11
-5.555	1.3e-11
-6.06	3.05e-11
-6.565	-3.2e-11
-7.07	1.5e-11
-7.575	3.8e-11
-8.08	1.5e-12
-8.585	2.6e-11
-9.09	2.8e-11
-9.595	-2.35e-11
-10.1	-2.5e-12
-10.605	4.95e-11
-11.11	-2.5e-11
-11.615	-1.15e-11
-12.12	4.6e-11
-12.625	4e-12
-13.13	1e-11
-13.635	2.9e-11
-14.14	1.3e-11
-14.645	5e-12
-15.15	3.35e-11
-15.655	-4e-12
-16.16	5e-12
-16.665	8e-12
-17.17	4.3e-11
-17.675	1.55e-11
-18.18	9.55e-11
-18.685	1.265e-10
-19.19	2.625e-10
-19.695	5.67e-10
-20.2	1.0445e-09
-20.705	1.923e-09
-21.21	3.8085e-09
-21.715	6.74e-09
-22.22	1.205e-08
-22.725	2.2745e-08
-23.23	4.5085e-08
-23.735	9.9735e-08
-24.24	2.086e-07
-24.745	8.189e-07
-25.255	2.6435e-06
-25.76	0.009997
-26.265	0.009984
-26.77	0.009984
-27.275	0.009984
-27.78	0.009984
-28.285	0.0099825
-28.79	0.0099835
-29.295	0.009984
-29.8	0.009984
-30.305	0.0099835
-30.81	0.009984
-31.315	0.009984
-31.82	0.009984
-32.325	0.0099835
-32.83	0.009984
-33.335	0.009984
-33.84	0.009984
-34.345	0.009984
-34.85	0.009984
-35.355	0.009984
-35.86	0.009984
-36.365	0.009984
-36.87	0.009984
-37.375	0.009984
-37.88	0.009984
-38.385	0.009984
-38.89	0.009984
-39.395	0.009984
-39.9	0.009984
-40.405	0.009984
-40.91	0.009984
-41.415	0.009984
-41.92	0.009984
-42.425	0.009984
-42.93	0.0099835
-43.435	0.009984
-43.94	0.009984
-44.445	0.009984
-44.95	0.009984
-45.455	0.009984
-45.96	0.009984
-46.465	0.009984
-46.97	0.009984
-47.475	0.009984
-47.98	0.009984
-48.485	0.009984
-48.99	0.009984
-49.495	0.009984
-50	0.009984
EOD
wafer : AL213656_D02 FJYWD251TM
chipX : 7
chipY : -11
testdeviceModule : BEOL1050L
testdeviceID : CAP-BEOL10_23-50_50-BEOL10
testdeviceType : pmos_capacitor
testdeviceWidth : 1
testdeviceLength : 1
testdeviceArea : 2.5e-09
testdevicePerimeter : 4
testdeviceTox : 4e-08
testdeviceNsub : 1e+15
testdeviceSpacerWidth : 0
testdeviceDeltaL : 0
testdeviceDeltaW : 0
testdeviceNumDividerStages : 1
testdeviceNumInverterStages : 1
procNr : 43668
procedureName : oxide_breakdown
temperature : 294
bottom start : 0 V
bottom stop : 50 V
bottom nmbr points : 100
leakage current : 1e-09 A
breakdown current density : 3000 A/m^2
breakdown field : 1.13e+09 V/m
early injection current density : 10 A/m^2
early injection field : 1e+08 V/m
Ebd : 5.555e+08 V/m
Ibd : 1.289e-09 A
fit : 1
operator : PETERSW
author : barbarin
date : Sun Sep 25 06:20:38 2022
KD : 01491
domain : 38199
KC : 45290
Lot_ID : AL213656
Design_ID : CAPA2SING
Session_ID : IV40-80301
curveValue : 0
BOD
0	1.5e-12
0.505	0
1.01	-5e-13
1.515	-1.5e-12
2.02	-1e-12
2.525	-5e-13
3.03	-1e-12
3.535	-1.5e-12
4.04	-1.5e-12
4.545	-1.5e-12
5.05	-1.5e-12
5.555	-2e-12
6.06	-2e-12
6.565	-2e-12
7.07	-1.5e-12
7.575	-1.5e-12
8.08	-1e-12
8.585	-1.5e-12
9.09	-2.5e-12
9.595	-1.5e-12
10.1	-1.5e-12
10.605	-1.5e-12
11.11	-2e-12
11.615	-1.5e-12
12.12	-1e-12
12.625	-3.5e-12
13.13	-1e-12
13.635	-2.5e-12
14.14	-2.5e-12
14.645	-2.5e-12
15.15	-2e-12
15.655	-2.5e-12
16.16	-4e-12
16.665	-1.5e-12
17.17	-1.5e-12
17.675	-1.5e-12
18.18	-1.5e-12
18.685	-4e-12
19.19	-7.5e-12
19.695	-1.5e-11
20.2	-3.45e-11
20.705	-7.95e-11
21.21	-1.885e-10
21.715	-4.565e-10
22.22	-1.289e-09
22.725	-6.851e-09
23.23	-2.638e-07
23.735	-5.2095e-06
24.24	-7.17e-06
24.745	-1.254e-05
25.255	-1.955e-05
25.76	-2.6385e-05
26.265	-0.009985
26.77	-0.0099855
27.275	-0.0099865
27.78	-0.009986
28.285	-0.0099855
28.79	-0.009986
29.295	-0.009986
29.8	-0.009986
30.305	-0.009986
30.81	-0.009986
31.315	-0.009986
31.82	-0.0099865
32.325	-0.0099855
32.83	-0.009986
33.335	-0.009986
33.84	-0.0099865
34.345	-0.009986
34.85	-0.009986
35.355	-0.009986
35.86	-0.009986
36.365	-0.009986
36.87	-0.009986
37.375	-0.0099865
37.88	-0.0099865
38.385	-0.009986
38.89	-0.009986
39.395	-0.009986
39.9	-0.009986
40.405	-0.009986
40.91	-0.009986
41.415	-0.009986
41.92	-0.009987
42.425	-0.009986
42.93	-0.0099865
43.435	-0.009986
43.94	-0.009986
44.445	-0.009986
44.95	-0.009986
45.455	-0.009986
45.96	-0.009986
46.465	-0.009986
46.97	-0.0099865
47.475	-0.009986
47.98	-0.009986
48.485	-0.009986
48.99	-0.009986
49.495	-0.009986
50	-0.009986
EOD
wafer : AL213656_D02 FJYWD251TM
chipX : 7
chipY : -11
testdeviceModule : BEOL9100L
testdeviceID : CAP-BEOL9_14-100_100-BEOL9
testdeviceType : pmos_capacitor
testdeviceWidth : 1
testdeviceLength : 1
testdeviceArea : 1e-08
testdevicePerimeter : 4
testdeviceTox : 4e-08
testdeviceNsub : 1e+15
testdeviceSpacerWidth : 0
testdeviceDeltaL : 0
testdeviceDeltaW : 0
testdeviceNumDividerStages : 1
testdeviceNumInverterStages : 1
procNr : 43668
procedureName : oxide_breakdown
temperature : 294
bottom start : 0 V
bottom stop : 50 V
bottom nmbr points : 100
leakage current : 1e-09 A
breakdown current density : 3000 A/m^2
breakdown field : 1.13e+09 V/m
early injection current density : 10 A/m^2
early injection field : 1e+08 V/m
Ebd : 5.42875e+08 V/m
Ibd : 2.0725e-09 A
fit : 1
operator : PETERSW
author : barbarin
date : Sun Sep 25 06:20:50 2022
KD : 01491
domain : 38199
KC : 45290
Lot_ID : AL213656
Design_ID : CAPA2SING
Session_ID : IV40-80301
curveValue : 0
BOD
0	2e-12
0.505	-2e-12
1.01	5e-13
1.515	-1.5e-12
2.02	-1e-12
2.525	0
3.03	-1.5e-12
3.535	-2e-12
4.04	-2e-12
4.545	-2.5e-12
5.05	-5e-13
5.555	-2.5e-12
6.06	-2.5e-12
6.565	-1.5e-12
7.07	-3.5e-12
7.575	-1.5e-12
8.08	-1.5e-12
8.585	-2.5e-12
9.09	-2e-12
9.595	-2.5e-12
10.1	-2.5e-12
10.605	-3.5e-12
11.11	-2e-12
11.615	-3e-12
12.12	-2.5e-12
12.625	-2e-12
13.13	-4e-12
13.635	-1.5e-12
14.14	-2.5e-12
14.645	-2.5e-12
15.15	-2e-12
15.655	-2.5e-12
16.16	-4e-12
16.665	-4e-12
17.17	-4.5e-12
17.675	-4.5e-12
18.18	-7e-12
18.685	-1.15e-11
19.19	-2.75e-11
19.695	-6.3e-11
20.2	-1.52e-10
20.705	-3.585e-10
21.21	-8.375e-10
21.715	-2.0725e-09
22.22	-6.0835e-09
22.725	-4e-08
23.23	-2.282e-06
23.735	-2.0625e-05
24.24	-3.106e-05
24.745	-5.312e-05
25.255	-8.108e-05
25.76	-0.0002394
26.265	-0.009986
26.77	-0.009986
27.275	-0.009986
27.78	-0.009986
28.285	-0.009986
28.79	-0.009986
29.295	-0.0099865
29.8	-0.009986
30.305	-0.0099855
30.81	-0.0099865
31.315	-0.009986
31.82	-0.009986
32.325	-0.009986
32.83	-0.009986
33.335	-0.009986
33.84	-0.009986
34.345	-0.009986
34.85	-0.009986
35.355	-0.009986
35.86	-0.009987
36.365	-0.009986
36.87	-0.009986
37.375	-0.009986
37.88	-0.009986
38.385	-0.009986
38.89	-0.009986
39.395	-0.009986
39.9	-0.0099855
40.405	-0.009986
40.91	-0.0099865
41.415	-0.0099865
41.92	-0.009986
42.425	-0.009986
42.93	-0.0099865
43.435	-0.009986
43.94	-0.009986
44.445	-0.009986
44.95	-0.0099865
45.455	-0.009986
45.96	-0.009986
46.465	-0.009986
46.97	-0.009986
47.475	-0.009986
47.98	-0.0099865
48.485	-0.009986
48.99	-0.009986
49.495	-0.009986
50	-0.009986
EOD
wafer : AL213656_D02 FJYWD251TM
chipX : 7
chipY : -11
testdeviceModule : BEOL9200L
testdeviceID : CAP-BEOL9_16-200_200-BEOL9
testdeviceType : pmos_capacitor
testdeviceWidth : 1
testdeviceLength : 1
testdeviceArea : 4e-08
testdevicePerimeter : 4
testdeviceTox : 4e-08
testdeviceNsub : 1e+15
testdeviceSpacerWidth : 0
testdeviceDeltaL : 0
testdeviceDeltaW : 0
testdeviceNumDividerStages : 1
testdeviceNumInverterStages : 1
procNr : 43668
procedureName : oxide_breakdown
temperature : 294
bottom start : 0 V
bottom stop : 50 V
bottom nmbr points : 100
leakage current : 1e-09 A
breakdown current density : 3000 A/m^2
breakdown field : 1.13e+09 V/m
early injection current density : 10 A/m^2
early injection field : 1e+08 V/m
Ebd : 5.17625e+08 V/m
Ibd : 1.2345e-09 A
fit : 1
operator : PETERSW
author : barbarin
date : Sun Sep 25 06:21:01 2022
KD : 01491
domain : 38199
KC : 45290
Lot_ID : AL213656
Design_ID : CAPA2SING
Session_ID : IV40-80301
curveValue : 0
BOD
0	2e-12
0.505	-1.5e-12
1.01	-1.5e-12
1.515	-1.5e-12
2.02	-3.5e-12
2.525	-2e-12
3.03	-1.5e-12
3.535	-3e-12
4.04	-2.5e-12
4.545	-1.5e-12
5.05	-2.5e-12
5.555	-2.5e-12
6.06	-1.5e-12
6.565	-2.5e-12
7.07	-2.5e-12
7.575	-4e-12
8.08	-4e-12
8.585	-4.5e-12
9.09	-4e-12
9.595	-2.5e-12
10.1	-8e-12
10.605	-3e-12
11.11	-5.5e-12
11.615	-5e-12
12.12	-5.5e-12
12.625	-5.5e-12
13.13	-5.5e-12
13.635	-4.5e-12
14.14	-5.5e-12
14.645	-6.5e-12
15.15	-5.5e-12
15.655	-4e-12
16.16	-7e-12
16.665	-6e-12
17.17	-7e-12
17.675	-1.15e-11
18.18	-1.7e-11
18.685	-3.6e-11
19.19	-9e-11
19.695	-2.135e-10
20.2	-5.195e-10
20.705	-1.2345e-09
21.21	-2.927e-09
21.715	-7.1085e-09
22.22	-1.863e-08
22.725	-1.01565e-07
23.23	-4.3585e-07
23.735	-9.8785e-05
24.24	-0.00019965
24.745	-0.000217
25.255	-0.0003283
25.76	-0.0004452
26.265	-0.009987
26.77	-0.009983
27.275	-0.009986
27.78	-0.009986
28.285	-0.009986
28.79	-0.009986
29.295	-0.009986
29.8	-0.0099865
30.305	-0.009986
30.81	-0.009986
31.315	-0.009986
31.82	-0.009986
32.325	-0.009986
32.83	-0.009986
33.335	-0.009986
33.84	-0.009986
34.345	-0.009986
34.85	-0.009986
35.355	-0.009986
35.86	-0.009986
36.365	-0.0099865
36.87	-0.009986
37.375	-0.0099865
37.88	-0.009986
38.385	-0.009986
38.89	-0.009986
39.395	-0.009986
39.9	-0.0099865
40.405	-0.009986
40.91	-0.0099865
41.415	-0.009986
41.92	-0.009986
42.425	-0.009986
42.93	-0.0099865
43.435	-0.009986
43.94	-0.0099865
44.445	-0.009986
44.95	-0.009986
45.455	-0.009986
45.96	-0.009986
46.465	-0.009986
46.97	-0.0099865
47.475	-0.009986
47.98	-0.009986
48.485	-0.009986
48.99	-0.009986
49.495	-0.009986
50	-0.009986
EOD
wafer : AL213656_D02 FJYWD251TM
chipX : 7
chipY : -11
testdeviceModule : BEOL9700L
testdeviceID : CAP-BEOL9_21-700_700-BEOL9
testdeviceType : pmos_capacitor
testdeviceWidth : 1
testdeviceLength : 1
testdeviceArea : 4.9e-07
testdevicePerimeter : 4
testdeviceTox : 4e-08
testdeviceNsub : 1e+15
testdeviceSpacerWidth : 0
testdeviceDeltaL : 0
testdeviceDeltaW : 0
testdeviceNumDividerStages : 1
testdeviceNumInverterStages : 1
procNr : 43668
procedureName : oxide_breakdown
temperature : 294
bottom start : 0 V
bottom stop : 50 V
bottom nmbr points : 100
leakage current : 1e-09 A
breakdown current density : 3000 A/m^2
breakdown field : 1.13e+09 V/m
early injection current density : 10 A/m^2
early injection field : 1e+08 V/m
Ebd : 4.92375e+08 V/m
Ibd : 1.985e-09 A
fit : 1
operator : PETERSW
author : barbarin
date : Sun Sep 25 06:21:12 2022
KD : 01491
domain : 38199
KC : 45290
Lot_ID : AL213656
Design_ID : CAPA2SING
Session_ID : IV40-80301
curveValue : 0
BOD
0	-9e-12
0.505	-1.5e-12
1.01	-4.5e-12
1.515	-2.65e-11
2.02	-9.5e-12
2.525	-4e-12
3.03	-8.5e-12
3.535	-5e-12
4.04	5e-12
4.545	-1.05e-11
5.05	-5.5e-12
5.555	5e-12
6.06	-1.75e-11
6.565	-4e-12
7.07	-2e-12
7.575	-2e-11
8.08	-1.35e-11
8.585	-9e-12
9.09	-3.95e-11
9.595	-1.7e-11
10.1	-1.45e-11
10.605	-3.6e-11
11.11	-1.35e-11
11.615	-9e-12
12.12	-1.5e-11
12.625	-2.7e-11
13.13	-7e-12
13.635	-9e-12
14.14	-1.85e-11
14.645	-1.55e-11
15.15	-2.95e-11
15.655	-2.85e-11
16.16	-1.35e-11
16.665	-3e-11
17.17	-4.2e-11
17.675	-4.55e-11
18.18	-1.12e-10
18.685	-3.07e-10
19.19	-7.75e-10
19.695	-1.985e-09
20.2	-4.912e-09
20.705	-1.167e-08
21.21	-2.789e-08
21.715	-6.667e-08
22.22	-1.66e-07
22.725	-7.3035e-07
23.23	-3.5695e-06
23.735	-5.2965e-05
24.24	-0.0015815
24.745	-0.0022275
25.255	-0.003433
25.76	-0.0048805
26.265	-0.0064605
26.77	-0.009986
27.275	-0.009986
27.78	-0.009986
28.285	-0.009986
28.79	-0.009986
29.295	-0.009986
29.8	-0.009986
30.305	-0.0099865
30.81	-0.009986
31.315	-0.0099865
31.82	-0.009986
32.325	-0.009986
32.83	-0.0099865
33.335	-0.009986
33.84	-0.009986
34.345	-0.009986
34.85	-0.009986
35.355	-0.009986
35.86	-0.009986
36.365	-0.009986
36.87	-0.009986
37.375	-0.009986
37.88	-0.009986
38.385	-0.009986
38.89	-0.009986
39.395	-0.009986
39.9	-0.009986
40.405	-0.009986
40.91	-0.009986
41.415	-0.009986
41.92	-0.009986
42.425	-0.009986
42.93	-0.009986
43.435	-0.009986
43.94	-0.009986
44.445	-0.009986
44.95	-0.0099865
45.455	-0.009986
45.96	-0.009986
46.465	-0.009986
46.97	-0.0099865
47.475	-0.009986
47.98	-0.009986
48.485	-0.009986
48.99	-0.0099865
49.495	-0.009986
50	-0.009986
EOD
wafer : AL213656_D02 FJYWD251TM
chipX : 7
chipY : -11
testdeviceModule : BEOL111000L
testdeviceID : CAP-BEOL11_19-1000_1000-BEOL11
testdeviceType : pmos_capacitor
testdeviceWidth : 1
testdeviceLength : 1
testdeviceArea : 1e-06
testdevicePerimeter : 4
testdeviceTox : 4e-08
testdeviceNsub : 1e+15
testdeviceSpacerWidth : 0
testdeviceDeltaL : 0
testdeviceDeltaW : 0
testdeviceNumDividerStages : 1
testdeviceNumInverterStages : 1
procNr : 43668
procedureName : oxide_breakdown
temperature : 294
bottom start : 0 V
bottom stop : 50 V
bottom nmbr points : 100
leakage current : 1e-09 A
breakdown current density : 3000 A/m^2
breakdown field : 1.13e+09 V/m
early injection current density : 10 A/m^2
early injection field : 1e+08 V/m
Ebd : 4.7975e+08 V/m
Ibd : 1.58e-09 A
fit : 1
operator : PETERSW
author : barbarin
date : Sun Sep 25 06:21:24 2022
KD : 01491
domain : 38199
KC : 45290
Lot_ID : AL213656
Design_ID : CAPA2SING
Session_ID : IV40-80301
curveValue : 0
BOD
0	-2.5e-12
0.505	2.75e-11
1.01	-2.2e-11
1.515	-1.15e-11
2.02	3e-12
2.525	-2.25e-11
3.03	-2.1e-11
3.535	2.6e-11
4.04	2e-12
4.545	-2.55e-11
5.05	1.35e-11
5.555	-2e-12
6.06	-2.6e-11
6.565	3.05e-11
7.07	-9e-12
7.575	-2.85e-11
8.08	-1.85e-11
8.585	-1.85e-11
9.09	-5.2e-11
9.595	3e-12
10.1	-1e-11
10.605	-4.3e-11
11.11	3e-12
11.615	8.5e-12
12.12	-5.2e-11
12.625	-1.2e-11
13.13	1.05e-11
13.635	-5.4e-11
14.14	-1.9e-11
14.645	3e-12
15.15	-5.05e-11
15.655	1.7e-11
16.16	6.5e-12
16.665	-2.05e-11
17.17	-2.4e-11
17.675	-9.65e-11
18.18	-2.33e-10
18.685	-6.17e-10
19.19	-1.58e-09
19.695	-4.1175e-09
20.2	-9.985e-09
20.705	-2.463e-08
21.21	-5.754e-08
21.715	-1.354e-07
22.22	-3.674e-07
22.725	-1.5635e-06
23.23	-2.1115e-05
23.735	-0.001536
24.24	-0.002619
24.745	-0.0039815
25.255	-0.006086
25.76	-0.00868
26.265	-0.009986
26.77	-0.009986
27.275	-0.009986
27.78	-0.009986
28.285	-0.009986
28.79	-0.009986
29.295	-0.009986
29.8	-0.009986
30.305	-0.009986
30.81	-0.009986
31.315	-0.009986
31.82	-0.009986
32.325	-0.009986
32.83	-0.009986
33.335	-0.009986
33.84	-0.009986
34.345	-0.009986
34.85	-0.009986
35.355	-0.009986
35.86	-0.009986
36.365	-0.009986
36.87	-0.009986
37.375	-0.009986
37.88	-0.009986
38.385	-0.009986
38.89	-0.009986
39.395	-0.009986
39.9	-0.009986
40.405	-0.009986
40.91	-0.009986
41.415	-0.009986
41.92	-0.009986
42.425	-0.009986
42.93	-0.009986
43.435	-0.009986
43.94	-0.009986
44.445	-0.009986
44.95	-0.009986
45.455	-0.009986
45.96	-0.009986
46.465	-0.009986
46.97	-0.009986
47.475	-0.009986
47.98	-0.009986
48.485	-0.009986
48.99	-0.009986
49.495	-0.009986
50	-0.009986
EOD
wafer : AL213656_D02 FJYWD251TM
chipX : 7
chipY : -11
testdeviceModule : BEOL1050R
testdeviceID : CAP-BEOL10_2-50_50-BEOL10
testdeviceType : pmos_capacitor
testdeviceWidth : 1
testdeviceLength : 1
testdeviceArea : 2.5e-09
testdevicePerimeter : 4
testdeviceTox : 4e-08
testdeviceNsub : 1e+15
testdeviceSpacerWidth : 0
testdeviceDeltaL : 0
testdeviceDeltaW : 0
testdeviceNumDividerStages : 1
testdeviceNumInverterStages : 1
procNr : 43668
procedureName : oxide_breakdown
temperature : 294
bottom start : 0 V
bottom stop : -50 V
bottom nmbr points : 100
leakage current : 1e-09 A
breakdown current density : 3000 A/m^2
breakdown field : 1.13e+09 V/m
early injection current density : 10 A/m^2
early injection field : 1e+08 V/m
Ebd : -6.18625e+08 V/m
Ibd : 1.5655e-09 A
fit : 1
operator : PETERSW
author : barbarin
date : Sun Sep 25 06:21:35 2022
KD : 01491
domain : 38199
KC : 45290
Lot_ID : AL213656
Design_ID : CAPA2SING
Session_ID : IV40-80301
curveValue : 0
BOD
0	0
-0.505	0
-1.01	0
-1.515	-1e-12
-2.02	0
-2.525	5e-13
-3.03	0
-3.535	1.5e-12
-4.04	0
-4.545	0
-5.05	5e-13
-5.555	1e-12
-6.06	5e-13
-6.565	0
-7.07	5e-13
-7.575	1.5e-12
-8.08	0
-8.585	2.5e-12
-9.09	1.5e-12
-9.595	2e-12
-10.1	1.5e-12
-10.605	1.5e-12
-11.11	2.5e-12
-11.615	1e-12
-12.12	0
-12.625	1e-12
-13.13	0
-13.635	1.5e-12
-14.14	1e-12
-14.645	1.5e-12
-15.15	1.5e-12
-15.655	5e-13
-16.16	1.5e-12
-16.665	2e-12
-17.17	1e-12
-17.675	2e-12
-18.18	1e-12
-18.685	2.5e-12
-19.19	3e-12
-19.695	2.5e-12
-20.2	4e-12
-20.705	6e-12
-21.21	1.15e-11
-21.715	1.9e-11
-22.22	3.25e-11
-22.725	5.9e-11
-23.23	1.07e-10
-23.735	2.17e-10
-24.24	5.005e-10
-24.745	1.5655e-09
-25.255	7.409e-09
-25.76	1.01415e-07
-26.265	2.1055e-06
-26.77	0.009984
-27.275	0.009984
-27.78	0.009984
-28.285	0.0099825
-28.79	0.009984
-29.295	0.0099835
-29.8	0.009984
-30.305	0.0099745
-30.81	0.009984
-31.315	0.009984
-31.82	0.009984
-32.325	0.009984
-32.83	0.0099845
-33.335	0.009984
-33.84	0.009984
-34.345	0.009984
-34.85	0.009984
-35.355	0.009984
-35.86	0.009984
-36.365	0.009984
-36.87	0.009984
-37.375	0.009984
-37.88	0.009984
-38.385	0.009984
-38.89	0.009984
-39.395	0.009984
-39.9	0.009984
-40.405	0.009984
-40.91	0.009984
-41.415	0.009984
-41.92	0.009984
-42.425	0.009984
-42.93	0.009984
-43.435	0.009984
-43.94	0.009984
-44.445	0.009984
-44.95	0.009984
-45.455	0.009984
-45.96	0.009984
-46.465	0.009984
-46.97	0.009984
-47.475	0.009984
-47.98	0.009984
-48.485	0.009984
-48.99	0.009984
-49.495	0.009984
-50	0.009984
EOD
wafer : AL213656_D02 FJYWD251TM
chipX : 7
chipY : -11
testdeviceModule : BEOL9100R
testdeviceID : CAP-BEOL9_11-100_100-BEOL9
testdeviceType : pmos_capacitor
testdeviceWidth : 1
testdeviceLength : 1
testdeviceArea : 1e-08
testdevicePerimeter : 4
testdeviceTox : 4e-08
testdeviceNsub : 1e+15
testdeviceSpacerWidth : 0
testdeviceDeltaL : 0
testdeviceDeltaW : 0
testdeviceNumDividerStages : 1
testdeviceNumInverterStages : 1
procNr : 43668
procedureName : oxide_breakdown
temperature : 294
bottom start : 0 V
bottom stop : -50 V
bottom nmbr points : 100
leakage current : 1e-09 A
breakdown current density : 3000 A/m^2
breakdown field : 1.13e+09 V/m
early injection current density : 10 A/m^2
early injection field : 1e+08 V/m
Ebd : -5.93375e+08 V/m
Ibd : 1.07e-09 A
fit : 1
operator : PETERSW
author : barbarin
date : Sun Sep 25 06:21:46 2022
KD : 01491
domain : 38199
KC : 45290
Lot_ID : AL213656
Design_ID : CAPA2SING
Session_ID : IV40-80301
curveValue : 0
BOD
0	2e-12
-0.505	0
-1.01	-2e-12
-1.515	-1.5e-12
-2.02	-5e-13
-2.525	1.5e-12
-3.03	1.5e-12
-3.535	0
-4.04	1.5e-12
-4.545	5e-13
-5.05	3e-12
-5.555	1e-12
-6.06	1e-12
-6.565	1e-12
-7.07	0
-7.575	5e-13
-8.08	1.5e-12
-8.585	1e-12
-9.09	1.5e-12
-9.595	1.5e-12
-10.1	1e-12
-10.605	1e-12
-11.11	1.5e-12
-11.615	1.5e-12
-12.12	2.5e-12
-12.625	2e-12
-13.13	1.5e-12
-13.635	2.5e-12
-14.14	2.5e-12
-14.645	2e-12
-15.15	1.5e-12
-15.655	2e-12
-16.16	2.5e-12
-16.665	2e-12
-17.17	3e-12
-17.675	3e-12
-18.18	3e-12
-18.685	4.5e-12
-19.19	6.5e-12
-19.695	8.5e-12
-20.2	1.6e-11
-20.705	2.85e-11
-21.21	5e-11
-21.715	8.9e-11
-22.22	1.58e-10
-22.725	2.85e-10
-23.23	5.335e-10
-23.735	1.07e-09
-24.24	2.538e-09
-24.745	7.8375e-09
-25.255	2.753e-08
-25.76	4.738e-07
-26.265	0.009983
-26.77	0.009984
-27.275	0.009984
-27.78	0.009984
-28.285	0.009984
-28.79	0.009984
-29.295	0.009984
-29.8	0.009984
-30.305	0.009984
-30.81	0.009984
-31.315	0.009984
-31.82	0.009984
-32.325	0.009984
-32.83	0.009984
-33.335	0.009984
-33.84	0.009984
-34.345	0.009984
-34.85	0.009984
-35.355	0.009984
-35.86	0.009984
-36.365	0.009984
-36.87	0.009984
-37.375	0.009984
-37.88	0.009984
-38.385	0.009984
-38.89	0.009984
-39.395	0.009984
-39.9	0.009984
-40.405	0.009984
-40.91	0.009984
-41.415	0.009984
-41.92	0.009984
-42.425	0.009984
-42.93	0.009984
-43.435	0.009984
-43.94	0.0099835
-44.445	0.009984
-44.95	0.009984
-45.455	0.009984
-45.96	0.009984
-46.465	0.009984
-46.97	0.009984
-47.475	0.009984
-47.98	0.009984
-48.485	0.009984
-48.99	0.009984
-49.495	0.009984
-50	0.009984
EOD
wafer : AL213656_D02 FJYWD251TM
chipX : 7
chipY : -11
testdeviceModule : BEOL9200R
testdeviceID : CAP-BEOL9_9-200_200-BEOL9
testdeviceType : pmos_capacitor
testdeviceWidth : 1
testdeviceLength : 1
testdeviceArea : 4e-08
testdevicePerimeter : 4
testdeviceTox : 4e-08
testdeviceNsub : 1e+15
testdeviceSpacerWidth : 0
testdeviceDeltaL : 0
testdeviceDeltaW : 0
testdeviceNumDividerStages : 1
testdeviceNumInverterStages : 1
procNr : 43668
procedureName : oxide_breakdown
temperature : 294
bottom start : 0 V
bottom stop : -50 V
bottom nmbr points : 100
leakage current : 1e-09 A
breakdown current density : 3000 A/m^2
breakdown field : 1.13e+09 V/m
early injection current density : 10 A/m^2
early injection field : 1e+08 V/m
Ebd : -5.93375e+08 V/m
Ibd : 3.33e-09 A
fit : 1
operator : PETERSW
author : barbarin
date : Sun Sep 25 06:21:58 2022
KD : 01491
domain : 38199
KC : 45290
Lot_ID : AL213656
Design_ID : CAPA2SING
Session_ID : IV40-80301
curveValue : 0
BOD
0	-2e-12
-0.505	-2.5e-12
-1.01	0
-1.515	-1e-12
-2.02	-1e-12
-2.525	1.5e-12
-3.03	5e-13
-3.535	1.5e-12
-4.04	1.5e-12
-4.545	-5e-13
-5.05	-5e-13
-5.555	1.5e-12
-6.06	1e-12
-6.565	-5e-13
-7.07	3e-12
-7.575	2.5e-12
-8.08	0
-8.585	3e-12
-9.09	1e-12
-9.595	1.5e-12
-10.1	3e-12
-10.605	1.5e-12
-11.11	2e-12
-11.615	3e-12
-12.12	1.5e-12
-12.625	2.5e-12
-13.13	3e-12
-13.635	4e-12
-14.14	2.5e-12
-14.645	5e-12
-15.15	4e-12
-15.655	5e-12
-16.16	5.5e-12
-16.665	5.5e-12
-17.17	5e-12
-17.675	6e-12
-18.18	7e-12
-18.685	7.5e-12
-19.19	1.4e-11
-19.695	2.65e-11
-20.2	4.2e-11
-20.705	8.1e-11
-21.21	1.475e-10
-21.715	2.645e-10
-22.22	4.805e-10
-22.725	8.805e-10
-23.23	1.638e-09
-23.735	3.33e-09
-24.24	7.974e-09
-24.745	2.0825e-08
-25.255	1.04385e-07
-25.76	4.0285e-07
-26.265	8.992e-05
-26.77	0.009997
-27.275	0.009984
-27.78	0.009984
-28.285	0.009984
-28.79	0.009984
-29.295	0.009984
-29.8	0.009984
-30.305	0.009984
-30.81	0.009984
-31.315	0.009984
-31.82	0.009984
-32.325	0.009984
-32.83	0.009984
-33.335	0.009984
-33.84	0.009984
-34.345	0.009984
-34.85	0.009984
-35.355	0.009984
-35.86	0.009984
-36.365	0.009984
-36.87	0.009984
-37.375	0.009984
-37.88	0.009984
-38.385	0.009984
-38.89	0.009984
-39.395	0.009984
-39.9	0.009984
-40.405	0.0099835
-40.91	0.009984
-41.415	0.009984
-41.92	0.009984
-42.425	0.009984
-42.93	0.0099835
-43.435	0.009984
-43.94	0.009984
-44.445	0.009984
-44.95	0.009984
-45.455	0.009984
-45.96	0.009984
-46.465	0.0099835
-46.97	0.0099835
-47.475	0.0099835
-47.98	0.009984
-48.485	0.0099835
-48.99	0.009984
-49.495	0.009984
-50	0.009984
EOD
wafer : AL213656_D02 FJYWD251TM
chipX : 7
chipY : -11
testdeviceModule : BEOL9700R
testdeviceID : CAP-BEOL9_4-700_700-BEOL9
testdeviceType : pmos_capacitor
testdeviceWidth : 1
testdeviceLength : 1
testdeviceArea : 4.9e-07
testdevicePerimeter : 4
testdeviceTox : 4e-08
testdeviceNsub : 1e+15
testdeviceSpacerWidth : 0
testdeviceDeltaL : 0
testdeviceDeltaW : 0
testdeviceNumDividerStages : 1
testdeviceNumInverterStages : 1
procNr : 43668
procedureName : oxide_breakdown
temperature : 294
bottom start : 0 V
bottom stop : -50 V
bottom nmbr points : 100
leakage current : 1e-09 A
breakdown current density : 3000 A/m^2
breakdown field : 1.13e+09 V/m
early injection current density : 10 A/m^2
early injection field : 1e+08 V/m
Ebd : -5.93375e+08 V/m
Ibd : 3.2025e-08 A
fit : 1
operator : PETERSW
author : barbarin
date : Sun Sep 25 06:22:09 2022
KD : 01491
domain : 38199
KC : 45290
Lot_ID : AL213656
Design_ID : CAPA2SING
Session_ID : IV40-80301
curveValue : 0
BOD
0	-1.5e-12
-0.505	-4e-12
-1.01	-1.25e-11
-1.515	-1e-12
-2.02	5.5e-12
-2.525	4e-12
-3.03	5e-13
-3.535	3e-12
-4.04	-2.5e-12
-4.545	7e-12
-5.05	1.5e-12
-5.555	7.5e-12
-6.06	-6e-12
-6.565	6.5e-12
-7.07	5e-13
-7.575	-1e-12
-8.08	6.5e-12
-8.585	7e-12
-9.09	-7e-12
-9.595	4e-12
-10.1	1e-11
-10.605	-9e-12
-11.11	1.1e-11
-11.615	1.25e-11
-12.12	-5e-12
-12.625	-4e-12
-13.13	8e-12
-13.635	5e-13
-14.14	1.05e-11
-14.645	3.3e-11
-15.15	-2e-12
-15.655	1.3e-11
-16.16	2e-11
-16.665	-5.5e-12
-17.17	1.45e-11
-17.675	3e-11
-18.18	1.9e-11
-18.685	4.4e-11
-19.19	1.165e-10
-19.695	1.72e-10
-20.2	3.92e-10
-20.705	7.605e-10
-21.21	1.389e-09
-21.715	2.577e-09
-22.22	4.714e-09
-22.725	8.548e-09
-23.23	1.5765e-08
-23.735	3.2025e-08
-24.24	7.694e-08
-24.745	1.88e-07
-25.255	9.471e-07
-25.76	3.787e-06
-26.265	7.591e-05
-26.77	0.009997
-27.275	0.0099835
-27.78	0.009984
-28.285	0.009984
-28.79	0.009984
-29.295	0.009984
-29.8	0.009984
-30.305	0.009984
-30.81	0.009984
-31.315	0.009984
-31.82	0.009984
-32.325	0.009984
-32.83	0.009984
-33.335	0.009984
-33.84	0.009984
-34.345	0.0099835
-34.85	0.009984
-35.355	0.009984
-35.86	0.009984
-36.365	0.009984
-36.87	0.009984
-37.375	0.009984
-37.88	0.009984
-38.385	0.009984
-38.89	0.009984
-39.395	0.009984
-39.9	0.009984
-40.405	0.009984
-40.91	0.009984
-41.415	0.0099835
-41.92	0.009984
-42.425	0.009984
-42.93	0.0099835
-43.435	0.009984
-43.94	0.009984
-44.445	0.009984
-44.95	0.009984
-45.455	0.0099835
-45.96	0.009984
-46.465	0.009984
-46.97	0.009984
-47.475	0.009984
-47.98	0.009984
-48.485	0.009984
-48.99	0.009984
-49.495	0.009984
-50	0.009984
EOD
wafer : AL213656_D02 FJYWD251TM
chipX : 7
chipY : -11
testdeviceModule : BEOL111000R
testdeviceID : CAP-BEOL11_6-1000_1000-BEOL11
testdeviceType : pmos_capacitor
testdeviceWidth : 1
testdeviceLength : 1
testdeviceArea : 1e-06
testdevicePerimeter : 4
testdeviceTox : 4e-08
testdeviceNsub : 1e+15
testdeviceSpacerWidth : 0
testdeviceDeltaL : 0
testdeviceDeltaW : 0
testdeviceNumDividerStages : 1
testdeviceNumInverterStages : 1
procNr : 43668
procedureName : oxide_breakdown
temperature : 294
bottom start : 0 V
bottom stop : -50 V
bottom nmbr points : 100
leakage current : 1e-09 A
breakdown current density : 3000 A/m^2
breakdown field : 1.13e+09 V/m
early injection current density : 10 A/m^2
early injection field : 1e+08 V/m
Ebd : -5.93375e+08 V/m
Ibd : 6.7045e-08 A
fit : 1
operator : PETERSW
author : barbarin
date : Sun Sep 25 06:22:20 2022
KD : 01491
domain : 38199
KC : 45290
Lot_ID : AL213656
Design_ID : CAPA2SING
Session_ID : IV40-80301
curveValue : 0
BOD
0	8.5e-12
-0.505	-1.6e-11
-1.01	3e-11
-1.515	3.35e-11
-2.02	-3.9e-11
-2.525	9e-12
-3.03	2.3e-11
-3.535	-9.5e-12
-4.04	8.5e-12
-4.545	2.4e-11
-5.05	-9e-12
-5.555	5e-12
-6.06	1.45e-11
-6.565	-2.85e-11
-7.07	5e-12
-7.575	4.35e-11
-8.08	8e-12
-8.585	1.9e-11
-9.09	5.2e-11
-9.595	7e-12
-10.1	-1.8e-11
-10.605	1.25e-11
-11.11	-1.15e-11
-11.615	9.5e-12
-12.12	9e-12
-12.625	4.7e-11
-13.13	-2.5e-11
-13.635	1.3e-11
-14.14	5.65e-11
-14.645	-2.15e-11
-15.15	4.25e-11
-15.655	4.2e-11
-16.16	3e-12
-16.665	2e-11
-17.17	4.85e-11
-17.675	-2.15e-11
-18.18	7.3e-11
-18.685	1.265e-10
-19.19	1.725e-10
-19.695	4.04e-10
-20.2	8.165e-10
-20.705	1.46e-09
-21.21	2.806e-09
-21.715	5.17e-09
-22.22	9.115e-09
-22.725	1.704e-08
-23.23	3.267e-08
-23.735	6.7045e-08
-24.24	1.4965e-07
-24.745	4.684e-07
-25.255	1.789e-06
-25.76	1.7495e-05
-26.265	0.009984
-26.77	0.009984
-27.275	0.009984
-27.78	0.009984
-28.285	0.009984
-28.79	0.009984
-29.295	0.009984
-29.8	0.009984
-30.305	0.009984
-30.81	0.009984
-31.315	0.009984
-31.82	0.009984
-32.325	0.009984
-32.83	0.009984
-33.335	0.009984
-33.84	0.009984
-34.345	0.009984
-34.85	0.009984
-35.355	0.009984
-35.86	0.009984
-36.365	0.009984
-36.87	0.009984
-37.375	0.009984
-37.88	0.009984
-38.385	0.009984
-38.89	0.009984
-39.395	0.009984
-39.9	0.009984
-40.405	0.009984
-40.91	0.009984
-41.415	0.009984
-41.92	0.009984
-42.425	0.009984
-42.93	0.009984
-43.435	0.009984
-43.94	0.009984
-44.445	0.009984
-44.95	0.009984
-45.455	0.009984
-45.96	0.009984
-46.465	0.009984
-46.97	0.009984
-47.475	0.009984
-47.98	0.009984
-48.485	0.009984
-48.99	0.009984
-49.495	0.009984
-50	0.009984
EOD
wafer : AL213656_D02 FJYWD251TM
chipX : 0
chipY : -14
testdeviceModule : BEOL1050L
testdeviceID : CAP-BEOL10_23-50_50-BEOL10
testdeviceType : pmos_capacitor
testdeviceWidth : 1
testdeviceLength : 1
testdeviceArea : 2.5e-09
testdevicePerimeter : 4
testdeviceTox : 4e-08
testdeviceNsub : 1e+15
testdeviceSpacerWidth : 0
testdeviceDeltaL : 0
testdeviceDeltaW : 0
testdeviceNumDividerStages : 1
testdeviceNumInverterStages : 1
procNr : 43668
procedureName : oxide_breakdown
temperature : 294
bottom start : 0 V
bottom stop : 50 V
bottom nmbr points : 100
leakage current : 1e-09 A
breakdown current density : 3000 A/m^2
breakdown field : 1.13e+09 V/m
early injection current density : 10 A/m^2
early injection field : 1e+08 V/m
Ebd : 5.555e+08 V/m
Ibd : 1.526e-09 A
fit : 1
operator : PETERSW
author : barbarin
date : Sun Sep 25 06:22:33 2022
KD : 01491
domain : 38199
KC : 45290
Lot_ID : AL213656
Design_ID : CAPA2SING
Session_ID : IV40-80301
curveValue : 0
BOD
0	5e-13
0.505	0
1.01	-1e-12
1.515	0
2.02	-2e-12
2.525	-1e-12
3.03	-1.5e-12
3.535	-1.5e-12
4.04	-5e-13
4.545	-1e-12
5.05	-2.5e-12
5.555	-2e-12
6.06	-2.5e-12
6.565	-2e-12
7.07	-5e-13
7.575	-1.5e-12
8.08	-2e-12
8.585	-2e-12
9.09	-1.5e-12
9.595	-1.5e-12
10.1	-1.5e-12
10.605	-2.5e-12
11.11	-2e-12
11.615	-1.5e-12
12.12	-2.5e-12
12.625	-2e-12
13.13	-1.5e-12
13.635	-2.5e-12
14.14	-2e-12
14.645	-1.5e-12
15.15	-3e-12
15.655	-2.5e-12
16.16	-2.5e-12
16.665	-1.5e-12
17.17	-2.5e-12
17.675	-3e-12
18.18	-2.5e-12
18.685	-5.5e-12
19.19	-1e-11
19.695	-1.9e-11
20.2	-4.4e-11
20.705	-9.8e-11
21.21	-2.26e-10
21.715	-5.365e-10
22.22	-1.526e-09
22.725	-8.4475e-09
23.23	-3.4135e-07
23.735	-5.2285e-06
24.24	-7.429e-06
24.745	-1.299e-05
25.255	-2.011e-05
25.76	-2.7215e-05
26.265	-0.009986
26.77	-0.0099855
27.275	-0.009985
27.78	-0.009986
28.285	-0.009986
28.79	-0.009986
29.295	-0.0099865
29.8	-0.009986
30.305	-0.009986
30.81	-0.009986
31.315	-0.009986
31.82	-0.0099865
32.325	-0.009986
32.83	-0.009986
33.335	-0.009986
33.84	-0.009986
34.345	-0.009986
34.85	-0.009986
35.355	-0.009986
35.86	-0.009986
36.365	-0.009986
36.87	-0.009986
37.375	-0.009986
37.88	-0.009986
38.385	-0.009986
38.89	-0.009986
39.395	-0.009986
39.9	-0.009986
40.405	-0.009986
40.91	-0.0099865
41.415	-0.009986
41.92	-0.009986
42.425	-0.009986
42.93	-0.009986
43.435	-0.009986
43.94	-0.009986
44.445	-0.009986
44.95	-0.009986
45.455	-0.009986
45.96	-0.009986
46.465	-0.009986
46.97	-0.009986
47.475	-0.009986
47.98	-0.0099865
48.485	-0.009986
48.99	-0.009986
49.495	-0.0099865
50	-0.009986
EOD
wafer : AL213656_D02 FJYWD251TM
chipX : 0
chipY : -14
testdeviceModule : BEOL9100L
testdeviceID : CAP-BEOL9_14-100_100-BEOL9
testdeviceType : pmos_capacitor
testdeviceWidth : 1
testdeviceLength : 1
testdeviceArea : 1e-08
testdevicePerimeter : 4
testdeviceTox : 4e-08
testdeviceNsub : 1e+15
testdeviceSpacerWidth : 0
testdeviceDeltaL : 0
testdeviceDeltaW : 0
testdeviceNumDividerStages : 1
testdeviceNumInverterStages : 1
procNr : 43668
procedureName : oxide_breakdown
temperature : 294
bottom start : 0 V
bottom stop : 50 V
bottom nmbr points : 100
leakage current : 1e-09 A
breakdown current density : 3000 A/m^2
breakdown field : 1.13e+09 V/m
early injection current density : 10 A/m^2
early injection field : 1e+08 V/m
Ebd : 5.3025e+08 V/m
Ibd : 9.69e-10 A
fit : 1
operator : PETERSW
author : barbarin
date : Sun Sep 25 06:22:44 2022
KD : 01491
domain : 38199
KC : 45290
Lot_ID : AL213656
Design_ID : CAPA2SING
Session_ID : IV40-80301
curveValue : 0
BOD
0	5e-13
0.505	0
1.01	5e-13
1.515	-1.5e-12
2.02	-5e-13
2.525	-1e-12
3.03	0
3.535	-1.5e-12
4.04	-1e-12
4.545	-1.5e-12
5.05	-1.5e-12
5.555	-2.5e-12
6.06	-2.5e-12
6.565	-1.5e-12
7.07	-1.5e-12
7.575	-1e-12
8.08	-3e-12
8.585	-2.5e-12
9.09	-2.5e-12
9.595	-3.5e-12
10.1	-3e-12
10.605	-3.5e-12
11.11	-4e-12
11.615	-3e-12
12.12	-2e-12
12.625	-2.5e-12
13.13	-3.5e-12
13.635	-3e-12
14.14	-3.5e-12
14.645	-3e-12
15.15	-3.5e-12
15.655	-2.5e-12
16.16	-3.5e-12
16.665	-4e-12
17.17	-5.5e-12
17.675	-4.5e-12
18.18	-8e-12
18.685	-1.45e-11
19.19	-3.15e-11
19.695	-7.5e-11
20.2	-1.775e-10
20.705	-4.155e-10
21.21	-9.69e-10
21.715	-2.354e-09
22.22	-6.856e-09
22.725	-2.715e-08
23.23	-1.7545e-06
23.735	-2.161e-05
24.24	-3.205e-05
24.745	-5.456e-05
25.255	-8.297e-05
25.76	-0.00024825
26.265	-0.009985
26.77	-0.009986
27.275	-0.0099855
27.78	-0.0099845
28.285	-0.009986
28.79	-0.009986
29.295	-0.009986
29.8	-0.0099855
30.305	-0.009986
30.81	-0.009986
31.315	-0.009986
31.82	-0.009986
32.325	-0.009986
32.83	-0.009986
33.335	-0.009987
33.84	-0.009985
34.345	-0.009986
34.85	-0.009986
35.355	-0.009986
35.86	-0.009986
36.365	-0.009986
36.87	-0.009986
37.375	-0.009986
37.88	-0.009986
38.385	-0.0099865
38.89	-0.009986
39.395	-0.0099865
39.9	-0.009986
40.405	-0.009986
40.91	-0.009989
41.415	-0.009986
41.92	-0.009986
42.425	-0.009986
42.93	-0.009986
43.435	-0.009986
43.94	-0.009987
44.445	-0.009986
44.95	-0.009986
45.455	-0.009986
45.96	-0.0099865
46.465	-0.0099875
46.97	-0.009986
47.475	-0.0099855
47.98	-0.009986
48.485	-0.009986
48.99	-0.009986
49.495	-0.009986
50	-0.009986
EOD
wafer : AL213656_D02 FJYWD251TM
chipX : 0
chipY : -14
testdeviceModule : BEOL9200L
testdeviceID : CAP-BEOL9_16-200_200-BEOL9
testdeviceType : pmos_capacitor
testdeviceWidth : 1
testdeviceLength : 1
testdeviceArea : 4e-08
testdevicePerimeter : 4
testdeviceTox : 4e-08
testdeviceNsub : 1e+15
testdeviceSpacerWidth : 0
testdeviceDeltaL : 0
testdeviceDeltaW : 0
testdeviceNumDividerStages : 1
testdeviceNumInverterStages : 1
procNr : 43668
procedureName : oxide_breakdown
temperature : 294
bottom start : 0 V
bottom stop : 50 V
bottom nmbr points : 100
leakage current : 1e-09 A
breakdown current density : 3000 A/m^2
breakdown field : 1.13e+09 V/m
early injection current density : 10 A/m^2
early injection field : 1e+08 V/m
Ebd : 5.17625e+08 V/m
Ibd : 1.4135e-09 A
fit : 1
operator : PETERSW
author : barbarin
date : Sun Sep 25 06:22:55 2022
KD : 01491
domain : 38199
KC : 45290
Lot_ID : AL213656
Design_ID : CAPA2SING
Session_ID : IV40-80301
curveValue : 0
BOD
0	-5e-13
0.505	-1.5e-12
1.01	0
1.515	-1.5e-12
2.02	-1e-12
2.525	-2e-12
3.03	-2.5e-12
3.535	-2e-12
4.04	-3e-12
4.545	-4e-12
5.05	-4e-12
5.555	-1.5e-12
6.06	-4e-12
6.565	-2.5e-12
7.07	-3.5e-12
7.575	-4e-12
8.08	-2.5e-12
8.585	-4e-12
9.09	-5.5e-12
9.595	-4.5e-12
10.1	-4e-12
10.605	-4e-12
11.11	-4.5e-12
11.615	-4e-12
12.12	-5.5e-12
12.625	-5e-12
13.13	-4e-12
13.635	-6.5e-12
14.14	-4.5e-12
14.645	-4e-12
15.15	-4.5e-12
15.655	-3.5e-12
16.16	-4.5e-12
16.665	-5.5e-12
17.17	-8.5e-12
17.675	-1.05e-11
18.18	-2e-11
18.685	-4.35e-11
19.19	-1.015e-10
19.695	-2.505e-10
20.2	-6.025e-10
20.705	-1.4135e-09
21.21	-3.319e-09
21.715	-8.022e-09
22.22	-2.041e-08
22.725	-1.1434e-07
23.23	-4.588e-07
23.735	-0.0001034
24.24	-0.00012615
24.745	-0.0002122
25.255	-0.0003327
25.76	-0.0004569
26.265	-0.0099865
26.77	-0.009986
27.275	-0.009986
27.78	-0.0099855
28.285	-0.009986
28.79	-0.009986
29.295	-0.009988
29.8	-0.009987
30.305	-0.009986
30.81	-0.009986
31.315	-0.0099865
31.82	-0.0099845
32.325	-0.009986
32.83	-0.009986
33.335	-0.009986
33.84	-0.009986
34.345	-0.0099865
34.85	-0.009987
35.355	-0.0099855
35.86	-0.009988
36.365	-0.009986
36.87	-0.0099865
37.375	-0.0099865
37.88	-0.0099865
38.385	-0.0099875
38.89	-0.009987
39.395	-0.0099875
39.9	-0.0099865
40.405	-0.009986
40.91	-0.009986
41.415	-0.009987
41.92	-0.0099875
42.425	-0.009986
42.93	-0.0099855
43.435	-0.009986
43.94	-0.0099835
44.445	-0.0099875
44.95	-0.009982
45.455	-0.009983
45.96	-0.009992
46.465	-0.009985
46.97	-0.0099865
47.475	-0.0099875
47.98	-0.009989
48.485	-0.0099845
48.99	-0.009985
49.495	-0.009987
50	-0.009988
EOD
wafer : AL213656_D02 FJYWD251TM
chipX : 0
chipY : -14
testdeviceModule : BEOL9700L
testdeviceID : CAP-BEOL9_21-700_700-BEOL9
testdeviceType : pmos_capacitor
testdeviceWidth : 1
testdeviceLength : 1
testdeviceArea : 4.9e-07
testdevicePerimeter : 4
testdeviceTox : 4e-08
testdeviceNsub : 1e+15
testdeviceSpacerWidth : 0
testdeviceDeltaL : 0
testdeviceDeltaW : 0
testdeviceNumDividerStages : 1
testdeviceNumInverterStages : 1
procNr : 43668
procedureName : oxide_breakdown
temperature : 294
bottom start : 0 V
bottom stop : 50 V
bottom nmbr points : 100
leakage current : 1e-09 A
breakdown current density : 3000 A/m^2
breakdown field : 1.13e+09 V/m
early injection current density : 10 A/m^2
early injection field : 1e+08 V/m
Ebd : 4.92375e+08 V/m
