Repository: R0main123/wafer-management

# wafer-management
Improved Data-Extraction with React

### Windows

1. Download the MongoDB Community Server from the [MongoDB Download Center](https://www.mongodb.com/try/download/community).

2. Select the version of MongoDB to download. It's usually best to choose the current release.

3.

## Change database
If you want to create multiple databases, you can go to `new_manage_DB.py` file and change the name of default parameter in `connexion` (Line 242). From now, each time you will create and connect to a database, it is this one which will be taken. If you want to connect to an older DB, You will have to change this parameter to the name of the wanted database.

File: AL213656_D02_IV.txt (part 5 of 10)
Design_ID : CAPA2SING
Session_ID : IV40-80301
curveValue : 0
BOD
Ibd : 2.142e-09 A
fit : 1
operator : PETERSW
author : barbarin
date : Sun Sep 25 06:23:07 2022
KD : 01491
domain : 38199
KC : 45290
Lot_ID : AL213656
Design_ID : CAPA2SING
Session_ID : IV40-80301
curveValue : 0
BOD
0	1.45e-11
0.505	-1.25e-11
1.01	-1.5e-12
1.515	-9e-12
2.02	-2.55e-11
2.525	-8.5e-12
3.03	1.45e-11
3.535	-1.7e-11
4.04	-1.5e-11
4.545	-1.25e-11
5.05	-1.5e-11
5.555	-8.5e-12
6.06	1e-12
6.565	-1.55e-11
7.07	-1.05e-11
7.575	-6.5e-12
8.08	-1.4e-11
8.585	-2.5e-11
9.09	5e-13
9.595	-1.15e-11
10.1	-2.35e-11
10.605	-5.5e-12
11.11	-1.5e-11
11.615	-1.95e-11
12.12	1.5e-12
12.625	-1.2e-11
13.13	-1.35e-11
13.635	-2.1e-11
14.14	-2.2e-11
14.645	-3.7e-11
15.15	-2e-11
15.655	2e-12
16.16	-3.15e-11
16.665	-2.05e-11
17.17	-2.45e-11
17.675	-7.3e-11
18.18	-1.24e-10
18.685	-3.255e-10
19.19	-8.52e-10
19.695	-2.142e-09
20.2	-5.26e-09
20.705	-1.252e-08
21.21	-2.9165e-08
21.715	-6.897e-08
22.22	-1.6925e-07
22.725	-7.3575e-07
23.23	-3.5645e-06
23.735	-5.344e-05
24.24	-0.001579
24.745	-0.0021945
25.255	-0.0033505
25.76	-0.004784
26.265	-0.006391
26.77	-0.0099865
27.275	-0.009986
27.78	-0.0099865
28.285	-0.009986
28.79	-0.009986
29.295	-0.009986
29.8	-0.009986
30.305	-0.009986
30.81	-0.009986
31.315	-0.009986
31.82	-0.009986
32.325	-0.009986
32.83	-0.009986
33.335	-0.0099865
33.84	-0.009986
34.345	-0.009986
34.85	-0.009986
35.355	-0.009986
35.86	-0.009986
36.365	-0.009986
36.87	-0.009986
37.375	-0.009986
37.88	-0.009986
38.385	-0.009986
38.89	-0.009986
39.395	-0.009986
39.9	-0.009986
40.405	-0.009986
40.91	-0.009986
41.415	-0.009986
41.92	-0.009986
42.425	-0.009986
42.93	-0.009986
43.435	-0.009986
43.94	-0.009986
44.445	-0.009986
44.95	-0.009986
45.455	-0.009986
45.96	-0.009986
46.465	-0.009986
46.97	-0.009986
47.475	-0.009986
47.98	-0.009986
48.485	-0.009986
48.99	-0.009986
49.495	-0.009986
50	-0.009986
EOD
wafer : AL213656_D02 FJYWD251TM
chipX : 0
chipY : -14
testdeviceModule : BEOL111000L
testdeviceID : CAP-BEOL11_19-1000_1000-BEOL11
testdeviceType : pmos_capacitor
testdeviceWidth : 1
testdeviceLength : 1
testdeviceArea : 1e-06
testdevicePerimeter : 4
testdeviceTox : 4e-08
testdeviceNsub : 1e+15
testdeviceSpacerWidth : 0
testdeviceDeltaL : 0
testdeviceDeltaW : 0
testdeviceNumDividerStages : 1
testdeviceNumInverterStages : 1
procNr : 43668
procedureName : oxide_breakdown
temperature : 294
bottom start : 0 V
bottom stop : 50 V
bottom nmbr points : 100
leakage current : 1e-09 A
breakdown current density : 3000 A/m^2
breakdown field : 1.13e+09 V/m
early injection current density : 10 A/m^2
early injection field : 1e+08 V/m
Ebd : 4.7975e+08 V/m
Ibd : 1.711e-09 A
fit : 1
operator : PETERSW
author : barbarin
date : Sun Sep 25 06:23:18 2022
KD : 01491
domain : 38199
KC : 45290
Lot_ID : AL213656
Design_ID : CAPA2SING
Session_ID : IV40-80301
curveValue : 0
BOD
0	-1.8e-11
0.505	-1.75e-11
1.01	2.25e-11
1.515	-2.35e-11
2.02	1.5e-12
2.525	-6.5e-12
3.03	-3.5e-12
3.535	-2.5e-11
4.04	-5.5e-12
4.545	-5e-13
5.05	-1.6e-11
5.555	-1.6e-11
6.06	-1.5e-12
6.565	-5.8e-11
7.07	-1.75e-11
7.575	-1.2e-11
8.08	-4.7e-11
8.585	-4.1e-11
9.09	-1.75e-11
9.595	-4e-11
10.1	-2.4e-11
10.605	1.5e-12
11.11	-4.4e-11
11.615	-3.9e-11
12.12	1.5e-12
12.625	-6.25e-11
13.13	-2.05e-11
13.635	-1.6e-11
14.14	-5.05e-11
14.645	-4e-12
15.15	-5.3e-11
15.655	-4.95e-11
16.16	-1.35e-11
16.665	-3.2e-11
17.17	-6.2e-11
17.675	-8.8e-11
18.18	-2.225e-10
18.685	-6.795e-10
19.19	-1.711e-09
19.695	-4.4915e-09
20.2	-1.0405e-08
20.705	-2.5305e-08
21.21	-5.882e-08
21.715	-1.3665e-07
22.22	-3.74e-07
22.725	-1.617e-06
23.23	-2.193e-05
23.735	-0.0015605
24.24	-0.0025955
24.745	-0.0039015
25.255	-0.005931
25.76	-0.0084345
26.265	-0.009986
26.77	-0.009986
27.275	-0.009986
27.78	-0.009986
28.285	-0.009986
28.79	-0.009986
29.295	-0.009986
29.8	-0.0099865
30.305	-0.009986
30.81	-0.0099865
31.315	-0.009986
31.82	-0.0099875
32.325	-0.009986
32.83	-0.009986
33.335	-0.009986
33.84	-0.009986
34.345	-0.009986
34.85	-0.009986
35.355	-0.009986
35.86	-0.009986
36.365	-0.009986
36.87	-0.009986
37.375	-0.009986
37.88	-0.009986
38.385	-0.009986
38.89	-0.009986
39.395	-0.009986
39.9	-0.009986
40.405	-0.009986
40.91	-0.009986
41.415	-0.009986
41.92	-0.009986
42.425	-0.009986
42.93	-0.0099865
43.435	-0.009986
43.94	-0.009986
44.445	-0.0099865
44.95	-0.009986
45.455	-0.009986
45.96	-0.009986
46.465	-0.009986
46.97	-0.009986
47.475	-0.009986
47.98	-0.009986
48.485	-0.009986
48.99	-0.009986
49.495	-0.009986
50	-0.009986
EOD
wafer : AL213656_D02 FJYWD251TM
chipX : 0
chipY : -14
testdeviceModule : BEOL1050R
testdeviceID : CAP-BEOL10_2-50_50-BEOL10
testdeviceType : pmos_capacitor
testdeviceWidth : 1
testdeviceLength : 1
testdeviceArea : 2.5e-09
testdevicePerimeter : 4
testdeviceTox : 4e-08
testdeviceNsub : 1e+15
testdeviceSpacerWidth : 0
testdeviceDeltaL : 0
testdeviceDeltaW : 0
testdeviceNumDividerStages : 1
testdeviceNumInverterStages : 1
procNr : 43668
procedureName : oxide_breakdown
temperature : 294
bottom start : 0 V
bottom stop : -50 V
bottom nmbr points : 100
leakage current : 1e-09 A
breakdown current density : 3000 A/m^2
breakdown field : 1.13e+09 V/m
early injection current density : 10 A/m^2
early injection field : 1e+08 V/m
Ebd : -6.06e+08 V/m
Ibd : 2.123e-09 A
fit : 1
operator : PETERSW
author : barbarin
date : Sun Sep 25 06:23:30 2022
KD : 01491
domain : 38199
KC : 45290
Lot_ID : AL213656
Design_ID : CAPA2SING
Session_ID : IV40-80301
curveValue : 0
BOD
0	0
-0.505	1.5e-12
-1.01	-1.5e-12
-1.515	-5e-13
-2.02	1e-12
-2.525	0
-3.03	5e-13
-3.535	0
-4.04	5e-13
-4.545	1e-12
-5.05	-1e-12
-5.555	1.5e-12
-6.06	0
-6.565	1e-12
-7.07	1.5e-12
-7.575	0
-8.08	5e-13
-8.585	1e-12
-9.09	1.5e-12
-9.595	1.5e-12
-10.1	1.5e-12
-10.605	1.5e-12
-11.11	2e-12
-11.615	1.5e-12
-12.12	1.5e-12
-12.625	1.5e-12
-13.13	1.5e-12
-13.635	1e-12
-14.14	2.5e-12
-14.645	2e-12
-15.15	1.5e-12
-15.655	2e-12
-16.16	1.5e-12
-16.665	1.5e-12
-17.17	3e-12
-17.675	3e-12
-18.18	2e-12
-18.685	3.5e-12
-19.19	6.5e-12
-19.695	7.5e-12
-20.2	1.1e-11
-20.705	1.9e-11
-21.21	3.2e-11
-21.715	5.7e-11
-22.22	9.95e-11
-22.725	1.785e-10
-23.23	3.48e-10
-23.735	7.9e-10
-24.24	2.123e-09
-24.745	8.0215e-09
-25.255	5.738e-08
-25.76	1.793e-06
-26.265	0.0099735
-26.77	0.009984
-27.275	0.009984
-27.78	0.009984
-28.285	0.009984
-28.79	0.009984
-29.295	0.009984
-29.8	0.009984
-30.305	0.009984
-30.81	0.009984
-31.315	0.009984
-31.82	0.009984
-32.325	0.009984
-32.83	0.009984
-33.335	0.009984
-33.84	0.009984
-34.345	0.009984
-34.85	0.009984
-35.355	0.009984
-35.86	0.009984
-36.365	0.009984
-36.87	0.009984
-37.375	0.009984
-37.88	0.009984
-38.385	0.009984
-38.89	0.009984
-39.395	0.009984
-39.9	0.009984
-40.405	0.009984
-40.91	0.009984
-41.415	0.009984
-41.92	0.009984
-42.425	0.009984
-42.93	0.009984
-43.435	0.009984
-43.94	0.009984
-44.445	0.009984
-44.95	0.009984
-45.455	0.009984
-45.96	0.009984
-46.465	0.009984
-46.97	0.009984
-47.475	0.009984
-47.98	0.009984
-48.485	0.009984
-48.99	0.009984
-49.495	0.009984
-50	0.009984
EOD
wafer : AL213656_D02 FJYWD251TM
chipX : 0
chipY : -14
testdeviceModule : BEOL9100R
testdeviceID : CAP-BEOL9_11-100_100-BEOL9
testdeviceType : pmos_capacitor
testdeviceWidth : 1
testdeviceLength : 1
testdeviceArea : 1e-08
testdevicePerimeter : 4
testdeviceTox : 4e-08
testdeviceNsub : 1e+15
testdeviceSpacerWidth : 0
testdeviceDeltaL : 0
testdeviceDeltaW : 0
testdeviceNumDividerStages : 1
testdeviceNumInverterStages : 1
procNr : 43668
procedureName : oxide_breakdown
temperature : 294
bottom start : 0 V
bottom stop : -50 V
bottom nmbr points : 100
leakage current : 1e-09 A
breakdown current density : 3000 A/m^2
breakdown field : 1.13e+09 V/m
early injection current density : 10 A/m^2
early injection field : 1e+08 V/m
Ebd : -5.8075e+08 V/m
Ibd : 1.6785e-09 A
fit : 1
operator : PETERSW
author : barbarin
date : Sun Sep 25 06:23:41 2022
KD : 01491
domain : 38199
KC : 45290
Lot_ID : AL213656
Design_ID : CAPA2SING
Session_ID : IV40-80301
curveValue : 0
BOD
0	0
-0.505	-1.5e-12
-1.01	-5e-13
-1.515	-5e-13
-2.02	5e-13
-2.525	0
-3.03	5e-13
-3.535	5e-13
-4.04	-1.5e-12
-4.545	0
-5.05	0
-5.555	0
-6.06	5e-13
-6.565	1.5e-12
-7.07	2.5e-12
-7.575	-1e-12
-8.08	1.5e-12
-8.585	1e-12
-9.09	2e-12
-9.595	2.5e-12
-10.1	1.5e-12
-10.605	5e-13
-11.11	2e-12
-11.615	1.5e-12
-12.12	1.5e-12
-12.625	2.5e-12
-13.13	1.5e-12
-13.635	3e-12
-14.14	3e-12
-14.645	2.5e-12
-15.15	3e-12
-15.655	3e-12
-16.16	2.5e-12
-16.665	2.5e-12
-17.17	3e-12
-17.675	5e-12
-18.18	6.5e-12
-18.685	9.5e-12
-19.19	1.6e-11
-19.695	2.75e-11
-20.2	4.8e-11
-20.705	8.55e-11
-21.21	1.495e-10
-21.715	2.67e-10
-22.22	4.715e-10
-22.725	8.595e-10
-23.23	1.6785e-09
-23.735	3.7195e-09
-24.24	1.0278e-08
-24.745	2.745e-08
-25.255	2.3775e-07
-25.76	9.242e-06
-26.265	0.0001953
-26.77	0.009984
-27.275	0.009984
-27.78	0.009984
-28.285	0.009984
-28.79	0.009984
-29.295	0.009984
-29.8	0.009984
-30.305	0.009984
-30.81	0.009984
-31.315	0.009984
-31.82	0.0099835
-32.325	0.009984
-32.83	0.009984
-33.335	0.009984
-33.84	0.009984
-34.345	0.009984
-34.85	0.009984
-35.355	0.009984
-35.86	0.0099835
-36.365	0.009984
-36.87	0.0099835
-37.375	0.009984
-37.88	0.009984
-38.385	0.009984
-38.89	0.009984
-39.395	0.009984
-39.9	0.009984
-40.405	0.009984
-40.91	0.009984
-41.415	0.009984
-41.92	0.009984
-42.425	0.009984
-42.93	0.009984
-43.435	0.009984
-43.94	0.009984
-44.445	0.009984
-44.95	0.009984
-45.455	0.009984
-45.96	0.009984
-46.465	0.009984
-46.97	0.009984
-47.475	0.009984
-47.98	0.009984
-48.485	0.009984
-48.99	0.009984
-49.495	0.009984
-50	0.009984
EOD
wafer : AL213656_D02 FJYWD251TM
chipX : 0
chipY : -14
testdeviceModule : BEOL9200R
testdeviceID : CAP-BEOL9_9-200_200-BEOL9
testdeviceType : pmos_capacitor
testdeviceWidth : 1
testdeviceLength : 1
testdeviceArea : 4e-08
testdevicePerimeter : 4
testdeviceTox : 4e-08
testdeviceNsub : 1e+15
testdeviceSpacerWidth : 0
testdeviceDeltaL : 0
testdeviceDeltaW : 0
testdeviceNumDividerStages : 1
testdeviceNumInverterStages : 1
procNr : 43668
procedureName : oxide_breakdown
temperature : 294
bottom start : 0 V
bottom stop : -50 V
bottom nmbr points : 100
leakage current : 1e-09 A
breakdown current density : 3000 A/m^2
breakdown field : 1.13e+09 V/m
early injection current density : 10 A/m^2
early injection field : 1e+08 V/m
Ebd : -5.8075e+08 V/m
Ibd : 4.189e-09 A
fit : 1
operator : PETERSW
author : barbarin
date : Sun Sep 25 06:23:52 2022
KD : 01491
domain : 38199
KC : 45290
Lot_ID : AL213656
Design_ID : CAPA2SING
Session_ID : IV40-80301
curveValue : 0
BOD
0	0
-0.505	5e-13
-1.01	1.5e-12
-1.515	-1.5e-12
-2.02	-1.5e-12
-2.525	2e-12
-3.03	0
-3.535	2.5e-12
-4.04	2.5e-12
-4.545	-5e-13
-5.05	2e-12
-5.555	2.5e-12
-6.06	1.5e-12
-6.565	1.5e-12
-7.07	3e-12
-7.575	-1e-12
-8.08	1.5e-12
-8.585	3e-12
-9.09	1.5e-12
-9.595	2e-12
-10.1	3.5e-12
-10.605	0
-11.11	3e-12
-11.615	4e-12
-12.12	1.5e-12
-12.625	2.5e-12
-13.13	3.5e-12
-13.635	2.5e-12
-14.14	4e-12
-14.645	5e-12
-15.15	3.5e-12
-15.655	3.5e-12
-16.16	5.5e-12
-16.665	5e-12
-17.17	6.5e-12
-17.675	8.5e-12
-18.18	1.1e-11
-18.685	1.75e-11
-19.19	3.3e-11
-19.695	6e-11
-20.2	1.11e-10
-20.705	1.995e-10
-21.21	3.575e-10
-21.715	6.425e-10
-22.22	1.1575e-09
-22.725	2.1265e-09
-23.23	4.189e-09
-23.735	9.2985e-09
-24.24	2.1235e-08
-24.745	8.3595e-08
-25.255	2.72e-07
-25.76	9.9425e-06
-26.265	0.0002249
-26.77	0.009984
-27.275	0.0099825
-27.78	0.009984
-28.285	0.009984
-28.79	0.0099835
-29.295	0.009984
-29.8	0.009984
-30.305	0.0099835
-30.81	0.0099835
-31.315	0.009984
-31.82	0.009984
-32.325	0.009984
-32.83	0.0099835
-33.335	0.009984
-33.84	0.0099835
-34.345	0.009984
-34.85	0.009984
-35.355	0.009984
-35.86	0.009984
-36.365	0.009984
-36.87	0.009984
-37.375	0.009984
-37.88	0.009984
-38.385	0.009984
-38.89	0.009984
-39.395	0.009984
-39.9	0.009984
-40.405	0.009984
-40.91	0.009984
-41.415	0.009984
-41.92	0.009984
-42.425	0.009984
-42.93	0.009984
-43.435	0.009984
-43.94	0.009984
-44.445	0.009984
-44.95	0.009984
-45.455	0.009984
-45.96	0.009984
-46.465	0.009984
-46.97	0.009984
-47.475	0.009984
-47.98	0.009984
-48.485	0.009984
-48.99	0.009984
-49.495	0.009984
-50	0.009984
EOD
wafer : AL213656_D02 FJYWD251TM
chipX : 0
chipY : -14
testdeviceModule : BEOL9700R
testdeviceID : CAP-BEOL9_4-700_700-BEOL9
testdeviceType : pmos_capacitor
testdeviceWidth : 1
testdeviceLength : 1
testdeviceArea : 4.9e-07
testdevicePerimeter : 4
testdeviceTox : 4e-08
testdeviceNsub : 1e+15
testdeviceSpacerWidth : 0
testdeviceDeltaL : 0
testdeviceDeltaW : 0
testdeviceNumDividerStages : 1
testdeviceNumInverterStages : 1
procNr : 43668
procedureName : oxide_breakdown
temperature : 294
bottom start : 0 V
bottom stop : -50 V
bottom nmbr points : 100
leakage current : 1e-09 A
breakdown current density : 3000 A/m^2
breakdown field : 1.13e+09 V/m
early injection current density : 10 A/m^2
early injection field : 1e+08 V/m
Ebd : -5.8075e+08 V/m
Ibd : 2.8305e-08 A
fit : 1
operator : PETERSW
author : barbarin
date : Sun Sep 25 06:24:03 2022
KD : 01491
domain : 38199
KC : 45290
Lot_ID : AL213656
Design_ID : CAPA2SING
Session_ID : IV40-80301
curveValue : 0
BOD
0	0
-0.505	-1.5e-12
-1.01	-9.5e-12
-1.515	-4.5e-12
-2.02	3e-12
-2.525	-1.85e-11
-3.03	2e-12
-3.535	2.15e-11
-4.04	-7.5e-12
-4.545	-1.4e-11
-5.05	-3.5e-12
-5.555	9.5e-12
-6.06	-1e-12
-6.565	1.45e-11
-7.07	0
-7.575	2.5e-12
-8.08	7e-12
-8.585	6.5e-12
-9.09	0
-9.595	3.5e-12
-10.1	1.8e-11
-10.605	-4e-12
-11.11	8.5e-12
-11.615	8e-12
-12.12	5.5e-12
-12.625	1.15e-11
-13.13	9.5e-12
-13.635	2e-12
-14.14	1.05e-11
-14.645	1.9e-11
-15.15	-1.5e-11
-15.655	2.25e-11
-16.16	2.8e-11
-16.665	7.5e-12
-17.17	8e-12
-17.675	3.65e-11
-18.18	4.65e-11
-18.685	1.05e-10
-19.19	1.975e-10
-19.695	3.415e-10
-20.2	6.69e-10
-20.705	1.303e-09
-21.21	2.379e-09
-21.715	4.3445e-09
-22.22	7.9315e-09
-22.725	1.435e-08
-23.23	2.8305e-08
-23.735	6.3025e-08
-24.24	1.557e-07
-24.745	5.746e-07
-25.255	2.171e-06
-25.76	2.3595e-05
-26.265	0.009984
-26.77	0.009984
-27.275	0.009984
-27.78	0.009984
-28.285	0.009984
-28.79	0.009984
-29.295	0.009984
-29.8	0.009984
-30.305	0.009984
-30.81	0.009984
-31.315	0.009984
-31.82	0.009984
-32.325	0.009984
-32.83	0.009984
-33.335	0.009984
-33.84	0.009984
-34.345	0.009984
-34.85	0.009984
-35.355	0.009984
-35.86	0.0099835
-36.365	0.009984
-36.87	0.009984
-37.375	0.009984
-37.88	0.0099835
-38.385	0.009984
-38.89	0.009984
-39.395	0.009984
-39.9	0.0099835
-40.405	0.0099835
-40.91	0.0099835
-41.415	0.0099835
-41.92	0.009984
-42.425	0.009984
-42.93	0.0099835
-43.435	0.009984
-43.94	0.009984
-44.445	0.009984
-44.95	0.009984
-45.455	0.009984
-45.96	0.009984
-46.465	0.009984
-46.97	0.009984
-47.475	0.009984
-47.98	0.009984
-48.485	0.009984
-48.99	0.009984
-49.495	0.009984
-50	0.009984
EOD
wafer : AL213656_D02 FJYWD251TM
chipX : 0
chipY : -14
testdeviceModule : BEOL111000R
testdeviceID : CAP-BEOL11_6-1000_1000-BEOL11
testdeviceType : pmos_capacitor
testdeviceWidth : 1
testdeviceLength : 1
testdeviceArea : 1e-06
testdevicePerimeter : 4
testdeviceTox : 4e-08
testdeviceNsub : 1e+15
testdeviceSpacerWidth : 0
testdeviceDeltaL : 0
testdeviceDeltaW : 0
testdeviceNumDividerStages : 1
testdeviceNumInverterStages : 1
procNr : 43668
procedureName : oxide_breakdown
temperature : 294
bottom start : 0 V
bottom stop : -50 V
bottom nmbr points : 100
leakage current : 1e-09 A
breakdown current density : 3000 A/m^2
breakdown field : 1.13e+09 V/m
early injection current density : 10 A/m^2
early injection field : 1e+08 V/m
Ebd : -5.17625e+08 V/m
Ibd : 2.155e-09 A
fit : 1
operator : PETERSW
author : barbarin
date : Sun Sep 25 06:24:15 2022
KD : 01491
domain : 38199
KC : 45290
Lot_ID : AL213656
Design_ID : CAPA2SING
Session_ID : IV40-80301
curveValue : 0
BOD
0	-5e-13
-0.505	-9.5e-12
-1.01	9.5e-12
-1.515	-1.5e-11
-2.02	3e-12
-2.525	3.55e-11
-3.03	-1.6e-11
-3.535	-2.15e-11
-4.04	3.2e-11
-4.545	3.5e-12
-5.05	-2.65e-11
-5.555	3.55e-11
-6.06	-5.5e-12
-6.565	-7.5e-12
-7.07	1.95e-11
-7.575	1.5e-12
-8.08	-1.65e-11
-8.585	2.25e-11
-9.09	1e-11
-9.595	-1.4e-11
-10.1	3.05e-11
-10.605	2.75e-11
-11.11	3e-12
-11.615	5.25e-11
-12.12	3.85e-11
-12.625	1.85e-11
-13.13	2.4e-11
-13.635	2.85e-11
-14.14	-3.2e-11
-14.645	3.25e-11
-15.15	3.35e-11
-15.655	-1.45e-11
-16.16	4.95e-11
-16.665	6.9e-11
-17.17	1.95e-11
-17.675	5.3e-11
-18.18	8.5e-11
-18.685	1.125e-10
-19.19	3.22e-10
-19.695	6.2e-10
-20.2	1.132e-09
-20.705	2.155e-09
-21.21	6.1445e-09
-21.715	7.3e-09
-22.22	1.3115e-08
-22.725	2.471e-08
-23.23	4.928e-08
-23.735	1.09675e-07
-24.24	2.2295e-07
-24.745	9.025e-07
-25.255	2.8055e-06
-25.76	2.614e-05
-26.265	0.009984
-26.77	0.009984
-27.275	0.009984
-27.78	0.009984
-28.285	0.009984
-28.79	0.009984
-29.295	0.009984
-29.8	0.009984
-30.305	0.009984
-30.81	0.009984
-31.315	0.009984
-31.82	0.009984
-32.325	0.009984
-32.83	0.009984
-33.335	0.009984
-33.84	0.009984
-34.345	0.009984
-34.85	0.009984
-35.355	0.009984
-35.86	0.009984
-36.365	0.009984
-36.87	0.009984
-37.375	0.009984
-37.88	0.009984
-38.385	0.009984
-38.89	0.009984
-39.395	0.009984
-39.9	0.0099835
-40.405	0.009984
-40.91	0.009984
-41.415	0.009984
-41.92	0.009984
-42.425	0.009984
-42.93	0.009984
-43.435	0.009984
-43.94	0.009984
-44.445	0.009984
-44.95	0.009984
-45.455	0.009984
-45.96	0.009984
-46.465	0.009984
-46.97	0.009984
-47.475	0.009984
-47.98	0.009984
-48.485	0.009984
-48.99	0.009984
-49.495	0.009984
-50	0.009984
EOD
wafer : AL213656_D02 FJYWD251TM
chipX : 3
chipY : -14
testdeviceModule : BEOL1050L
testdeviceID : CAP-BEOL10_23-50_50-BEOL10
testdeviceType : pmos_capacitor
testdeviceWidth : 1
testdeviceLength : 1
testdeviceArea : 2.5e-09
testdevicePerimeter : 4
testdeviceTox : 4e-08
testdeviceNsub : 1e+15
testdeviceSpacerWidth : 0
testdeviceDeltaL : 0
testdeviceDeltaW : 0
testdeviceNumDividerStages : 1
testdeviceNumInverterStages : 1
procNr : 43668
procedureName : oxide_breakdown
temperature : 294
bottom start : 0 V
bottom stop : 50 V
bottom nmbr points : 100
leakage current : 1e-09 A
breakdown current density : 3000 A/m^2
breakdown field : 1.13e+09 V/m
early injection current density : 10 A/m^2
early injection field : 1e+08 V/m
Ebd : 5.555e+08 V/m
Ibd : 1.5975e-09 A
fit : 1
operator : PETERSW
author : barbarin
date : Sun Sep 25 06:24:27 2022
KD : 01491
domain : 38199
KC : 45290
Lot_ID : AL213656
Design_ID : CAPA2SING
Session_ID : IV40-80301
curveValue : 0
BOD
0	1.5e-12
0.505	-5e-13
1.01	-5e-13
1.515	1.5e-12
2.02	0
2.525	-1e-12
3.03	0
3.535	-1.5e-12
4.04	0
4.545	-5e-13
5.05	-5e-13
5.555	-1e-12
6.06	-1e-12
6.565	-1.5e-12
7.07	-1.5e-12
7.575	-1e-12
8.08	-1.5e-12
8.585	-2.5e-12
9.09	-1.5e-12
9.595	-1.5e-12
10.1	-5e-13
10.605	-2.5e-12
11.11	-1.5e-12
11.615	-1.5e-12
12.12	-1.5e-12
12.625	-1.5e-12
13.13	-1.5e-12
13.635	-2.5e-12
14.14	-2.5e-12
14.645	-1.5e-12
15.15	-2.5e-12
15.655	-2e-12
16.16	-2e-12
16.665	-2.5e-12
17.17	-1.5e-12
17.675	-2.5e-12
18.18	-4e-12
18.685	-4.5e-12
19.19	-8.5e-12
19.695	-1.85e-11
20.2	-3.95e-11
20.705	-9.25e-11
21.21	-2.155e-10
21.715	-5.345e-10
22.22	-1.5975e-09
22.725	-9.9415e-09
23.23	-6.6935e-08
23.735	-6.102e-06
24.24	-7.644e-06
24.745	-1.321e-05
25.255	-2.0345e-05
25.76	-2.751e-05
26.265	-0.009986
26.77	-0.009986
27.275	-0.009987
27.78	-0.009986
28.285	-0.009986
28.79	-0.009986
29.295	-0.009986
29.8	-0.009986
30.305	-0.009986
30.81	-0.009986
31.315	-0.0099865
31.82	-0.0099875
32.325	-0.0099845
32.83	-0.009986
33.335	-0.009986
33.84	-0.009986
34.345	-0.0099865
34.85	-0.0099875
35.355	-0.0099855
35.86	-0.009986
36.365	-0.009986
36.87	-0.009987
37.375	-0.009987
37.88	-0.009986
38.385	-0.0099855
38.89	-0.0099865
39.395	-0.009987
39.9	-0.009986
40.405	-0.009986
40.91	-0.009986
41.415	-0.009984
41.92	-0.009986
42.425	-0.009986
42.93	-0.0099875
43.435	-0.0099855
43.94	-0.009986
44.445	-0.009986
44.95	-0.009986
45.455	-0.009986
45.96	-0.009986
46.465	-0.0099865
46.97	-0.009986
47.475	-0.009986
47.98	-0.009986
48.485	-0.009986
48.99	-0.0099865
49.495	-0.009986
50	-0.0099865
EOD
wafer : AL213656_D02 FJYWD251TM
chipX : 3
chipY : -14
testdeviceModule : BEOL9100L
testdeviceID : CAP-BEOL9_14-100_100-BEOL9
testdeviceType : pmos_capacitor
testdeviceWidth : 1
testdeviceLength : 1
testdeviceArea : 1e-08
testdevicePerimeter : 4
testdeviceTox : 4e-08
testdeviceNsub : 1e+15
testdeviceSpacerWidth : 0
testdeviceDeltaL : 0
testdeviceDeltaW : 0
testdeviceNumDividerStages : 1
testdeviceNumInverterStages : 1
procNr : 43668
procedureName : oxide_breakdown
temperature : 294
bottom start : 0 V
bottom stop : 50 V
bottom nmbr points : 100
leakage current : 1e-09 A
breakdown current density : 3000 A/m^2
breakdown field : 1.13e+09 V/m
early injection current density : 10 A/m^2
early injection field : 1e+08 V/m
Ebd : 5.3025e+08 V/m
Ibd : 9.63e-10 A
fit : 1
operator : PETERSW
author : barbarin
date : Sun Sep 25 06:24:38 2022
KD : 01491
domain : 38199
KC : 45290
Lot_ID : AL213656
Design_ID : CAPA2SING
Session_ID : IV40-80301
curveValue : 0
BOD
0	5e-13
0.505	5e-13
1.01	0
1.515	-5e-13
2.02	-1.5e-12
2.525	0
3.03	-1e-12
3.535	-2e-12
4.04	-1e-12
4.545	-2e-12
5.05	-1.5e-12
5.555	-1.5e-12
6.06	-2e-12
6.565	-1e-12
7.07	-1.5e-12
7.575	-1.5e-12
8.08	-2.5e-12
8.585	-2e-12
9.09	-2e-12
9.595	-3e-12
10.1	-1.5e-12
10.605	-2.5e-12
11.11	-1.5e-12
11.615	-2.5e-12
12.12	-1.5e-12
12.625	-2.5e-12
13.13	-2.5e-12
13.635	-2.5e-12
14.14	-2.5e-12
14.645	-3e-12
15.15	-3e-12
15.655	-3.5e-12
16.16	-3.5e-12
16.665	-2.5e-12
17.17	-4e-12
17.675	-4e-12
18.18	-7.5e-12
18.685	-1.35e-11
19.19	-2.95e-11
19.695	-7.25e-11
20.2	-1.735e-10
20.705	-4.08e-10
21.21	-9.63e-10
21.715	-2.413e-09
22.22	-7.5055e-09
22.725	-3.0415e-08
23.23	-2.6995e-06
23.735	-2.14e-05
24.24	-3.272e-05
24.745	-5.5685e-05
25.255	-8.4195e-05
25.76	-0.0002608
26.265	-0.009986
26.77	-0.0099865
27.275	-0.009986
27.78	-0.009987
28.285	-0.009986
28.79	-0.0099865
29.295	-0.0099845
29.8	-0.0099865
30.305	-0.0099865
30.81	-0.009985
31.315	-0.0099865
31.82	-0.0099865
32.325	-0.0099865
32.83	-0.0099865
33.335	-0.009986
33.84	-0.009986
34.345	-0.0099865
34.85	-0.009986
35.355	-0.009986
35.86	-0.009986
36.365	-0.009985
36.87	-0.0099855
37.375	-0.0099865
37.88	-0.009986
38.385	-0.009986
38.89	-0.0099855
39.395	-0.0099855
39.9	-0.009986
40.405	-0.0099865
40.91	-0.009986
41.415	-0.0099865
41.92	-0.009986
42.425	-0.0099865
42.93	-0.009986
43.435	-0.0099865
43.94	-0.009986
44.445	-0.009986
44.95	-0.009986
45.455	-0.009986
45.96	-0.009986
46.465	-0.009986
46.97	-0.009986
47.475	-0.009987
47.98	-0.009985
48.485	-0.009986
48.99	-0.0099865
49.495	-0.009986
50	-0.009985
EOD
wafer : AL213656_D02 FJYWD251TM
chipX : 3
chipY : -14
testdeviceModule : BEOL9200L
testdeviceID : CAP-BEOL9_16-200_200-BEOL9
testdeviceType : pmos_capacitor
testdeviceWidth : 1
testdeviceLength : 1
testdeviceArea : 4e-08
testdevicePerimeter : 4
testdeviceTox : 4e-08
testdeviceNsub : 1e+15
testdeviceSpacerWidth : 0
testdeviceDeltaL : 0
testdeviceDeltaW : 0
testdeviceNumDividerStages : 1
testdeviceNumInverterStages : 1
procNr : 43668
procedureName : oxide_breakdown
temperature : 294
bottom start : 0 V
bottom stop : 50 V
bottom nmbr points : 100
leakage current : 1e-09 A
breakdown current density : 3000 A/m^2
breakdown field : 1.13e+09 V/m
early injection current density : 10 A/m^2
early injection field : 1e+08 V/m
Ebd : 5.17625e+08 V/m
Ibd : 1.4275e-09 A
fit : 1
operator : PETERSW
author : barbarin
date : Sun Sep 25 06:24:50 2022
KD : 01491
domain : 38199
KC : 45290
Lot_ID : AL213656
Design_ID : CAPA2SING
Session_ID : IV40-80301
curveValue : 0
BOD
0	1.5e-12
0.505	-4e-12
1.01	-1.5e-12
1.515	-1e-12
2.02	-1.5e-12
2.525	-2.5e-12
3.03	-1.5e-12
3.535	-2e-12
4.04	-2e-12
4.545	-3e-12
5.05	-5.5e-12
5.555	-4e-12
6.06	-2e-12
6.565	-4e-12
7.07	-1.5e-12
7.575	-1.5e-12
8.08	-4e-12
8.585	-4e-12
9.09	-2.5e-12
9.595	-5e-12
10.1	-3e-12
10.605	-4.5e-12
11.11	-3e-12
11.615	-5e-12
12.12	-3e-12
12.625	-5.5e-12
13.13	-4e-12
13.635	-4e-12
14.14	-4.5e-12
14.645	-5e-12
15.15	-4e-12
15.655	-6e-12
16.16	-4.5e-12
16.665	-3.5e-12
17.17	-7.5e-12
17.675	-8e-12
18.18	-1.85e-11
18.685	-4.1e-11
19.19	-9.9e-11
19.695	-2.475e-10
20.2	-6e-10
20.705	-1.4275e-09
21.21	-3.357e-09
21.715	-8.2785e-09
22.22	-2.149e-08
22.725	-1.3935e-07
23.23	-8.499e-06
23.735	-5.2915e-05
24.24	-0.000133
24.745	-0.0002173
25.255	-0.00033815
25.76	-0.009985
26.265	-0.0099855
26.77	-0.009986
27.275	-0.009986
27.78	-0.009986
28.285	-0.009986
28.79	-0.009986
29.295	-0.0099865
29.8	-0.009986
30.305	-0.0099865
30.81	-0.0099855
31.315	-0.009986
31.82	-0.009986
32.325	-0.009986
32.83	-0.0099845
33.335	-0.009986
33.84	-0.009987
34.345	-0.009986
34.85	-0.009986
35.355	-0.009986
35.86	-0.0099865
36.365	-0.009986
36.87	-0.009986
37.375	-0.009986
37.88	-0.0099865
38.385	-0.009986
38.89	-0.009986
39.395	-0.009986
39.9	-0.009986
40.405	-0.009986
40.91	-0.009987
41.415	-0.009986
41.92	-0.009986
42.425	-0.009986
42.93	-0.0099865
43.435	-0.0099865
43.94	-0.009986
44.445	-0.009986
44.95	-0.009986
45.455	-0.009986
45.96	-0.0099865
46.465	-0.009986
46.97	-0.009986
47.475	-0.0099865
47.98	-0.009986
48.485	-0.009986
48.99	-0.009986
49.495	-0.009986
50	-0.009986
EOD
wafer : AL213656_D02 FJYWD251TM
chipX : 3
chipY : -14
testdeviceModule : BEOL9700L
testdeviceID : CAP-BEOL9_21-700_700-BEOL9
testdeviceType : pmos_capacitor
testdeviceWidth : 1
testdeviceLength : 1
testdeviceArea : 4.9e-07
testdevicePerimeter : 4
testdeviceTox : 4e-08
testdeviceNsub : 1e+15
testdeviceSpacerWidth : 0
testdeviceDeltaL : 0
testdeviceDeltaW : 0
testdeviceNumDividerStages : 1
testdeviceNumInverterStages : 1
procNr : 43668
procedureName : oxide_breakdown
temperature : 294
bottom start : 0 V
bottom stop : 50 V
bottom nmbr points : 100
leakage current : 1e-09 A
breakdown current density : 3000 A/m^2
breakdown field : 1.13e+09 V/m
early injection current density : 10 A/m^2
early injection field : 1e+08 V/m
Ebd : 4.7975e+08 V/m
Ibd : 9.065e-10 A
fit : 1
operator : PETERSW
author : barbarin
date : Sun Sep 25 06:25:01 2022
KD : 01491
domain : 38199
KC : 45290
Lot_ID : AL213656
Design_ID : CAPA2SING
Session_ID : IV40-80301
curveValue : 0
BOD
0	1.1e-11
0.505	-1.25e-11
1.01	5.5e-12
1.515	1.4e-11
2.02	-1.7e-11
2.525	-8e-12
3.03	-1e-11
3.535	-1.05e-11
4.04	-3e-12
4.545	-2.5e-12
5.05	-2.15e-11
5.555	-1.15e-11
6.06	2e-12
6.565	-2.35e-11
7.07	3.5e-12
7.575	7e-12
8.08	-2.5e-11
8.585	-2.35e-11
9.09	-2e-12
9.595	-2.3e-11
10.1	7e-12
10.605	-5.5e-12
11.11	-2.7e-11
11.615	-8.5e-12
12.12	-1.4e-11
12.625	-3.2e-11
13.13	-2.2e-11
13.635	-1.5e-12
14.14	-1.9e-11
14.645	-2.35e-11
15.15	0
15.655	-3.95e-11
16.16	-1.2e-11
16.665	-1.5e-12
17.17	-3.8e-11
17.675	-6.35e-11
18.18	-1.29e-10
18.685	-3.56e-10
19.19	-9.065e-10
19.695	-2.289e-09
20.2	-5.6495e-09
20.705	-1.3325e-08
21.21	-3.1645e-08
21.715	-7.6e-08
22.22	-1.874e-07
22.725	-9.217e-07
23.23	-4.1455e-06
23.735	-6.1215e-05
24.24	-0.001647
24.745	-0.0023255
25.255	-0.003549
25.76	-0.005017
26.265	-0.00664
26.77	-0.0099865
27.275	-0.009986
27.78	-0.009986
28.285	-0.009985
28.79	-0.009986
29.295	-0.009986
29.8	-0.0099865
30.305	-0.009986
30.81	-0.009986
31.315	-0.009986
31.82	-0.009986
32.325	-0.009986
32.83	-0.009986
33.335	-0.009986
33.84	-0.009986
34.345	-0.009986
34.85	-0.009986
35.355	-0.009986
35.86	-0.009986
36.365	-0.009986
36.87	-0.009986
37.375	-0.009986
37.88	-0.009986
38.385	-0.009986
38.89	-0.009986
39.395	-0.009986
39.9	-0.009986
40.405	-0.009986
40.91	-0.009986
41.415	-0.009986
41.92	-0.009986
42.425	-0.009986
42.93	-0.009986
43.435	-0.0099865
43.94	-0.009986
44.445	-0.009986
44.95	-0.009986
45.455	-0.009986
45.96	-0.009986
46.465	-0.009986
46.97	-0.009986
47.475	-0.009986
47.98	-0.009986
48.485	-0.009986
48.99	-0.009986
49.495	-0.009986
50	-0.009986
EOD
wafer : AL213656_D02 FJYWD251TM
chipX : 3
chipY : -14
testdeviceModule : BEOL111000L
testdeviceID : CAP-BEOL11_19-1000_1000-BEOL11
testdeviceType : pmos_capacitor
testdeviceWidth : 1
testdeviceLength : 1
testdeviceArea : 1e-06
testdevicePerimeter : 4
testdeviceTox : 4e-08
testdeviceNsub : 1e+15
testdeviceSpacerWidth : 0
testdeviceDeltaL : 0
testdeviceDeltaW : 0
testdeviceNumDividerStages : 1
testdeviceNumInverterStages : 1
procNr : 43668
procedureName : oxide_breakdown
temperature : 294
bottom start : 0 V
bottom stop : 50 V
bottom nmbr points : 100
leakage current : 1e-09 A
breakdown current density : 3000 A/m^2
breakdown field : 1.13e+09 V/m
early injection current density : 10 A/m^2
early injection field : 1e+08 V/m
Ebd : 4.7975e+08 V/m
Ibd : 1.8215e-09 A
fit : 1
operator : PETERSW
author : barbarin
date : Sun Sep 25 06:25:12 2022
KD : 01491
domain : 38199
KC : 45290
Lot_ID : AL213656
Design_ID : CAPA2SING
Session_ID : IV40-80301
curveValue : 0
BOD
0	0
0.505	-1.95e-11
1.01	-2.75e-11
1.515	-9.5e-12
2.02	-7e-12
2.525	-3.5e-11
3.03	6.5e-12
3.535	2.7e-11
4.04	-2.95e-11
4.545	5.5e-12
5.05	6.5e-12
5.555	-4.2e-11
6.06	-2.25e-11
6.565	1.9e-11
7.07	-5.05e-11
7.575	-1.9e-11
8.08	-1.5e-12
8.585	-3.65e-11
9.09	-7.5e-12
9.595	6.5e-12
10.1	-3.5e-11
10.605	-1.35e-11
11.11	-7e-12
11.615	-1.65e-11
12.12	-1.85e-11
12.625	-2.5e-11
13.13	-3.9e-11
13.635	-2.1e-11
14.14	2.5e-12
14.645	-1.55e-11
15.15	-1.9e-11
15.655	4.5e-12
16.16	1.5e-12
16.665	-5.95e-11
17.17	-3e-11
17.675	-1.015e-10
18.18	-2.585e-10
18.685	-6.69e-10
19.19	-1.8215e-09
19.695	-4.675e-09
20.2	-1.1745e-08
20.705	-2.7865e-08
21.21	-6.4865e-08
21.715	-1.5085e-07
22.22	-4.231e-07
22.725	-1.8145e-06
23.23	-2.4185e-05
23.735	-0.001736
24.24	-0.0027095
24.745	-0.004111
25.255	-0.006235
25.76	-0.00886
26.265	-0.009986
26.77	-0.009986
27.275	-0.009986
27.78	-0.009986
28.285	-0.009986
28.79	-0.009986
29.295	-0.009986
29.8	-0.009986
30.305	-0.009986
30.81	-0.009986
31.315	-0.009986
31.82	-0.009986
32.325	-0.009986
32.83	-0.009986
33.335	-0.009986
33.84	-0.009986
34.345	-0.009986
34.85	-0.009986
35.355	-0.009986
35.86	-0.009986
36.365	-0.009986
36.87	-0.009986
37.375	-0.009986
37.88	-0.009986
38.385	-0.009986
38.89	-0.009986
39.395	-0.009986
39.9	-0.009986
40.405	-0.009986
40.91	-0.009986
41.415	-0.009986
41.92	-0.009986
42.425	-0.009986
42.93	-0.009986
43.435	-0.009986
43.94	-0.009986
44.445	-0.009986
44.95	-0.009986
45.455	-0.009986
45.96	-0.009986
46.465	-0.009986
46.97	-0.009986
47.475	-0.009986
47.98	-0.009986
48.485	-0.009986
48.99	-0.009986
49.495	-0.009986
50	-0.009986
EOD
wafer : AL213656_D02 FJYWD251TM
chipX : 3
chipY : -14
testdeviceModule : BEOL1050R
testdeviceID : CAP-BEOL10_2-50_50-BEOL10
testdeviceType : pmos_capacitor
testdeviceWidth : 1
testdeviceLength : 1
testdeviceArea : 2.5e-09
testdevicePerimeter : 4
testdeviceTox : 4e-08
testdeviceNsub : 1e+15
testdeviceSpacerWidth : 0
testdeviceDeltaL : 0
testdeviceDeltaW : 0
testdeviceNumDividerStages : 1
testdeviceNumInverterStages : 1
procNr : 43668
procedureName : oxide_breakdown
temperature : 294
bottom start : 0 V
bottom stop : -50 V
bottom nmbr points : 100
leakage current : 1e-09 A
breakdown current density : 3000 A/m^2
breakdown field : 1.13e+09 V/m
early injection current density : 10 A/m^2
early injection field : 1e+08 V/m
Ebd : -6.06e+08 V/m
Ibd : 7.98e-10 A
fit : 1
operator : PETERSW
author : barbarin
date : Sun Sep 25 06:25:24 2022
KD : 01491
domain : 38199
KC : 45290
Lot_ID : AL213656
Design_ID : CAPA2SING
Session_ID : IV40-80301
curveValue : 0
BOD
0	-5e-13
-0.505	5e-13
-1.01	0
-1.515	-1.5e-12
-2.02	0
-2.525	5e-13
-3.03	0
-3.535	0
-4.04	0
-4.545	0
-5.05	0
-5.555	1.5e-12
-6.06	0
-6.565	5e-13
-7.07	0
-7.575	5e-13
-8.08	-5e-13
-8.585	5e-13
-9.09	1e-12
-9.595	1.5e-12
-10.1	0
-10.605	0
-11.11	5e-13
-11.615	2e-12
-12.12	5e-13
-12.625	1.5e-12
-13.13	1.5e-12
-13.635	5e-13
-14.14	1.5e-12
-14.645	1.5e-12
-15.15	1.5e-12
-15.655	2.5e-12
-16.16	1.5e-12
-16.665	2.5e-12
-17.17	5e-13
-17.675	2e-12
-18.18	1.5e-12
-18.685	1.5e-12
-19.19	1.5e-12
-19.695	3e-12
-20.2	5.5e-12
-20.705	9e-12
-21.21	1.4e-11
-21.715	2.45e-11
-22.22	4.3e-11
-22.725	7.95e-11
-23.23	1.51e-10
-23.735	3.15e-10
-24.24	7.98e-10
-24.745	2.6855e-09
-25.255	1.511e-08
-25.76	2.607e-07
-26.265	2.192e-05
-26.77	0.009984
-27.275	0.009984
-27.78	0.009984
-28.285	0.009984
-28.79	0.009984
-29.295	0.009984
-29.8	0.0099815
-30.305	0.009984
-30.81	0.009984
-31.315	0.009984
-31.82	0.009984
-32.325	0.009984
-32.83	0.009984
-33.335	0.009984
-33.84	0.009984
-34.345	0.009984
-34.85	0.009984
-35.355	0.009984
-35.86	0.009984
-36.365	0.009984
-36.87	0.009984
-37.375	0.009984
-37.88	0.009984
-38.385	0.009984
-38.89	0.009984
-39.395	0.009984
-39.9	0.009984
-40.405	0.009984
-40.91	0.009984
-41.415	0.009984
-41.92	0.009984
-42.425	0.009984
-42.93	0.009984
-43.435	0.009984
-43.94	0.009984
-44.445	0.009984
-44.95	0.009984
-45.455	0.009984
-45.96	0.009984
-46.465	0.009984
-46.97	0.009984
-47.475	0.009984
-47.98	0.009984
-48.485	0.009984
-48.99	0.009984
-49.495	0.009984
-50	0.009984
EOD
wafer : AL213656_D02 FJYWD251TM
chipX : 3
chipY : -14
testdeviceModule : BEOL9100R
testdeviceID : CAP-BEOL9_11-100_100-BEOL9
testdeviceType : pmos_capacitor
testdeviceWidth : 1
testdeviceLength : 1
testdeviceArea : 1e-08
testdevicePerimeter : 4
testdeviceTox : 4e-08
testdeviceNsub : 1e+15
testdeviceSpacerWidth : 0
testdeviceDeltaL : 0
testdeviceDeltaW : 0
testdeviceNumDividerStages : 1
testdeviceNumInverterStages : 1
procNr : 43668
procedureName : oxide_breakdown
temperature : 294
bottom start : 0 V
bottom stop : -50 V
bottom nmbr points : 100
leakage current : 1e-09 A
breakdown current density : 3000 A/m^2
breakdown field : 1.13e+09 V/m
early injection current density : 10 A/m^2
early injection field : 1e+08 V/m
Ebd : -5.93375e+08 V/m
Ibd : 1.5455e-09 A
fit : 1
operator : PETERSW
author : barbarin
date : Sun Sep 25 06:25:35 2022
KD : 01491
domain : 38199
KC : 45290
Lot_ID : AL213656
Design_ID : CAPA2SING
Session_ID : IV40-80301
curveValue : 0
BOD
0	1.5e-12
-0.505	-1e-12
-1.01	0
-1.515	1e-12
-2.02	-1.5e-12
-2.525	1.5e-12
-3.03	0
-3.535	-5e-13
-4.04	1.5e-12
-4.545	0
-5.05	2e-12
-5.555	1e-12
-6.06	1e-12
-6.565	-5e-13
-7.07	1e-12
-7.575	1e-12
-8.08	-1e-12
-8.585	1.5e-12
-9.09	2.5e-12
-9.595	0
-10.1	1.5e-12
-10.605	1.5e-12
-11.11	5e-13
-11.615	1.5e-12
-12.12	1e-12
-12.625	2e-12
-13.13	1e-12
-13.635	1.5e-12
-14.14	1.5e-12
-14.645	2e-12
-15.15	3e-12
-15.655	2e-12
-16.16	2e-12
-16.665	3e-12
-17.17	1.5e-12
-17.675	3e-12
-18.18	3e-12
-18.685	5e-12
-19.19	9e-12
-19.695	1.2e-11
-20.2	2.15e-11
-20.705	3.8e-11
-21.21	6.6e-11
-21.715	1.19e-10
-22.22	2.12e-10
-22.725	3.875e-10
-23.23	7.265e-10
-23.735	1.5455e-09
-24.24	3.981e-09
-24.745	1.404e-08
-25.255	8.043e-08
-25.76	4.342e-07
-26.265	0.009997
-26.77	0.009984
-27.275	0.009984
-27.78	0.009984
-28.285	0.009984
-28.79	0.009984
-29.295	0.009984
-29.8	0.009984
-30.305	0.009984
-30.81	0.009984
-31.315	0.009984
-31.82	0.009984
-32.325	0.009984
-32.83	0.009984
-33.335	0.009984
-33.84	0.009984
-34.345	0.009984
-34.85	0.009984
-35.355	0.009984
-35.86	0.009984
-36.365	0.009984
-36.87	0.009984
-37.375	0.009984
-37.88	0.009984
-38.385	0.009984
-38.89	0.009984
-39.395	0.009984
-39.9	0.009984
-40.405	0.009984
-40.91	0.009984
-41.415	0.009984
-41.92	0.009984
-42.425	0.009984
-42.93	0.009984
-43.435	0.009984
-43.94	0.009984
-44.445	0.009984
-44.95	0.009984
-45.455	0.009984
-45.96	0.009984
-46.465	0.009984
-46.97	0.009984
-47.475	0.009984
-47.98	0.009984
-48.485	0.009984
-48.99	0.009984
-49.495	0.009984
-50	0.009984
EOD
wafer : AL213656_D02 FJYWD251TM
chipX : 3
chipY : -14
testdeviceModule : BEOL9200R
testdeviceID : CAP-BEOL9_9-200_200-BEOL9
testdeviceType : pmos_capacitor
testdeviceWidth : 1
testdeviceLength : 1
testdeviceArea : 4e-08
testdevicePerimeter : 4
testdeviceTox : 4e-08
testdeviceNsub : 1e+15
testdeviceSpacerWidth : 0
testdeviceDeltaL : 0
testdeviceDeltaW : 0
testdeviceNumDividerStages : 1
testdeviceNumInverterStages : 1
procNr : 43668
procedureName : oxide_breakdown
temperature : 294
bottom start : 0 V
bottom stop : -50 V
bottom nmbr points : 100
leakage current : 1e-09 A
breakdown current density : 3000 A/m^2
breakdown field : 1.13e+09 V/m
early injection current density : 10 A/m^2
early injection field : 1e+08 V/m
Ebd : -5.93375e+08 V/m
Ibd : 4.8935e-09 A
fit : 1
operator : PETERSW
author : barbarin
date : Sun Sep 25 06:25:46 2022
KD : 01491
domain : 38199
KC : 45290
Lot_ID : AL213656
Design_ID : CAPA2SING
Session_ID : IV40-80301
curveValue : 0
BOD
0	-2.5e-12
-0.505	-5e-13
-1.01	1e-12
-1.515	-1.5e-12
-2.02	0
-2.525	5e-13
-3.03	-1.5e-12
-3.535	1e-12
-4.04	1.5e-12
-4.545	-1e-12
-5.05	1.5e-12
-5.555	3e-12
-6.06	0
-6.565	1.5e-12
-7.07	1.5e-12
-7.575	5e-13
-8.08	2.5e-12
-8.585	3e-12
-9.09	-1e-12
-9.595	2e-12
-10.1	2e-12
-10.605	1e-12
-11.11	3e-12
-11.615	2e-12
-12.12	1.5e-12
-12.625	1.5e-12
-13.13	3.5e-12
-13.635	2e-12
-14.14	1e-12
-14.645	4.5e-12
-15.15	3e-12
-15.655	2e-12
-16.16	4.5e-12
-16.665	4.5e-12
-17.17	5e-12
-17.675	5e-12
-18.18	6.5e-12
-18.685	1.05e-11
-19.19	1.75e-11
-19.695	3.2e-11
-20.2	6e-11
-20.705	1.09e-10
-21.21	1.98e-10
-21.715	3.575e-10
-22.22	6.475e-10
-22.725	1.186e-09
-23.23	2.2935e-09
-23.735	4.8935e-09
-24.24	1.3305e-08
-24.745	4.539e-08
-25.255	1.8755e-07
-25.76	3.858e-06
-26.265	0.0099835
-26.77	0.009984
-27.275	0.0099835
-27.78	0.009984
-28.285	0.009984
-28.79	0.0099835
-29.295	0.009984
-29.8	0.009984
-30.305	0.009984
-30.81	0.009984
-31.315	0.009984
-31.82	0.009984
-32.325	0.009984
-32.83	0.0099835
-33.335	0.009984
-33.84	0.0099835
-34.345	0.009981
-34.85	0.0099825
-35.355	0.009984
-35.86	0.009984
-36.365	0.009984
-36.87	0.009984
-37.375	0.009984
-37.88	0.009984
-38.385	0.009984
-38.89	0.009984
-39.395	0.009984
-39.9	0.009984
-40.405	0.009984
-40.91	0.009984
-41.415	0.009984
-41.92	0.009984
-42.425	0.009984
-42.93	0.009984
-43.435	0.009984
-43.94	0.009984
-44.445	0.009984
-44.95	0.009984
-45.455	0.009984
-45.96	0.009984
-46.465	0.009984
-46.97	0.009984
-47.475	0.009984
-47.98	0.009984
-48.485	0.009984
-48.99	0.009984
-49.495	0.009984
-50	0.009984
EOD
wafer : AL213656_D02 FJYWD251TM
chipX : 3
chipY : -14
testdeviceModule : BEOL9700R
testdeviceID : CAP-BEOL9_4-700_700-BEOL9
testdeviceType : pmos_capacitor
testdeviceWidth : 1
testdeviceLength : 1
testdeviceArea : 4.9e-07
testdevicePerimeter : 4
testdeviceTox : 4e-08
testdeviceNsub : 1e+15
testdeviceSpacerWidth : 0
testdeviceDeltaL : 0
testdeviceDeltaW : 0
testdeviceNumDividerStages : 1
testdeviceNumInverterStages : 1
procNr : 43668
procedureName : oxide_breakdown
temperature : 294
bottom start : 0 V
bottom stop : -50 V
bottom nmbr points : 100
leakage current : 1e-09 A
breakdown current density : 3000 A/m^2
breakdown field : 1.13e+09 V/m
early injection current density : 10 A/m^2
early injection field : 1e+08 V/m
Ebd : -5.8075e+08 V/m
Ibd : 2.1535e-08 A
fit : 1
operator : PETERSW
author : barbarin
date : Sun Sep 25 06:25:58 2022
KD : 01491
domain : 38199
KC : 45290
Lot_ID : AL213656
Design_ID : CAPA2SING
Session_ID : IV40-80301
curveValue : 0
BOD
0	-2.5e-12
-0.505	1e-12
-1.01	-6.5e-12
-1.515	-4e-12
-2.02	-1.45e-11
-2.525	-5e-12
-3.03	9.5e-12
-3.535	-1e-12
-4.04	-1.4e-11
-4.545	1.4e-11
-5.05	4.5e-12
-5.555	-1.6e-11
-6.06	3e-12
-6.565	3.5e-12
-7.07	-1.5e-12
-7.575	6.5e-12
-8.08	-1.5e-12
-8.585	-1.2e-11
-9.09	4e-12
-9.595	1.3e-11
-10.1	3e-12
-10.605	-7e-12
-11.11	9e-12
-11.615	-1.35e-11
-12.12	1.5e-11
-12.625	7.5e-12
-13.13	-1.5e-12
-13.635	1.7e-11
-14.14	9.5e-12
-14.645	1.5e-12
-15.15	1.05e-11
-15.655	1.6e-11
-16.16	1.5e-12
-16.665	1.7e-11
-17.17	2.9e-11
-17.675	1.55e-11
-18.18	3.25e-11
-18.685	7.8e-11
-19.19	1.33e-10
-19.695	2.745e-10
-20.2	5.235e-10
-20.705	9.76e-10
-21.21	1.838e-09
-21.715	3.3865e-09
-22.22	6.1415e-09
-22.725	1.133e-08
-23.23	2.1535e-08
-23.735	4.7115e-08
-24.24	1.2525e-07
-24.745	4.277e-07
-25.255	1.798e-06
-25.76	1.9885e-05
-26.265	0.009984
-26.77	0.009984
-27.275	0.009984
-27.78	0.009983
-28.285	0.009984
-28.79	0.009984
-29.295	0.0099835
-29.8	0.0099835
-30.305	0.009984
-30.81	0.009984
-31.315	0.009984
-31.82	0.0099835
-32.325	0.009984
-32.83	0.009984
-33.335	0.009984
-33.84	0.009984
-34.345	0.009984
-34.85	0.009984
-35.355	0.009984
-35.86	0.009984
-36.365	0.009984
-36.87	0.009984
-37.375	0.009984
-37.88	0.009984
-38.385	0.009984
-38.89	0.009984
-39.395	0.009984
-39.9	0.009984
-40.405	0.009984
-40.91	0.009984
-41.415	0.009984
-41.92	0.009984
-42.425	0.009984
-42.93	0.009984
-43.435	0.009984
-43.94	0.009983
-44.445	0.009984
-44.95	0.009982
-45.455	0.0099835
-45.96	0.0099835
-46.465	0.0099815
-46.97	0.009984
-47.475	0.009984
-47.98	0.009984
-48.485	0.009984
-48.99	0.009984
-49.495	0.009984
-50	0.0099835
EOD
wafer : AL213656_D02 FJYWD251TM
chipX : 3
chipY : -14
testdeviceModule : BEOL111000R
testdeviceID : CAP-BEOL11_6-1000_1000-BEOL11
testdeviceType : pmos_capacitor
testdeviceWidth : 1
testdeviceLength : 1
testdeviceArea : 1e-06
