Repository: R0main123/wafer-management

# wafer-management
Improved Data-Extraction with React

### Windows

1. Download the MongoDB Community Server from the [MongoDB Download Center](https://www.mongodb.com/try/download/community).

2. Select the version of MongoDB to download. It's usually best to choose the current release.

3.

## Change database
If you want to create multiple databases, you can go to `new_manage_DB.py` file and change the name of default parameter in `connexion` (Line 242). From now, each time you will create and connect to a database, it is this one which will be taken. If you want to connect to an older DB, You will have to change this parameter to the name of the wanted database.

File: AL213656_D02_IV.txt (part 7 of 10)
Design_ID : CAPA2SING
Session_ID : IV40-80301
curveValue : 0
BOD
36.87	-0.009986
37.375	-0.009986
37.88	-0.009986
38.385	-0.009986
38.89	-0.009986
39.395	-0.009986
39.9	-0.009986
40.405	-0.009986
40.91	-0.009985
41.415	-0.0099865
41.92	-0.009986
42.425	-0.009986
42.93	-0.009987
43.435	-0.0099865
43.94	-0.009986
44.445	-0.009986
44.95	-0.009986
45.455	-0.009986
45.96	-0.009986
46.465	-0.009986
46.97	-0.009986
47.475	-0.009986
47.98	-0.009986
48.485	-0.009986
48.99	-0.009986
49.495	-0.009986
50	-0.009986
EOD
wafer : AL213656_D02 FJYWD251TM
chipX : 14
chipY : -14
testdeviceModule : BEOL1050R
testdeviceID : CAP-BEOL10_2-50_50-BEOL10
testdeviceType : pmos_capacitor
testdeviceWidth : 1
testdeviceLength : 1
testdeviceArea : 2.5e-09
testdevicePerimeter : 4
testdeviceTox : 4e-08
testdeviceNsub : 1e+15
testdeviceSpacerWidth : 0
testdeviceDeltaL : 0
testdeviceDeltaW : 0
testdeviceNumDividerStages : 1
testdeviceNumInverterStages : 1
procNr : 43668
procedureName : oxide_breakdown
temperature : 294
bottom start : 0 V
bottom stop : -50 V
bottom nmbr points : 100
leakage current : 1e-09 A
breakdown current density : 3000 A/m^2
breakdown field : 1.13e+09 V/m
early injection current density : 10 A/m^2
early injection field : 1e+08 V/m
Ebd : -6.06e+08 V/m
Ibd : 7.89e-10 A
fit : 1
operator : PETERSW
author : barbarin
date : Sun Sep 25 06:29:13 2022
KD : 01491
domain : 38199
KC : 45290
Lot_ID : AL213656
Design_ID : CAPA2SING
Session_ID : IV40-80301
curveValue : 0
BOD
0	1.5e-12
-0.505	1e-12
-1.01	-1.5e-12
-1.515	5e-13
-2.02	0
-2.525	0
-3.03	0
-3.535	-1e-12
-4.04	5e-13
-4.545	1e-12
-5.05	0
-5.555	2.5e-12
-6.06	1e-12
-6.565	1.5e-12
-7.07	1.5e-12
-7.575	5e-13
-8.08	0
-8.585	1.5e-12
-9.09	3e-12
-9.595	1.5e-12
-10.1	2e-12
-10.605	2.5e-12
-11.11	1.5e-12
-11.615	2e-12
-12.12	2e-12
-12.625	1.5e-12
-13.13	1.5e-12
-13.635	5e-13
-14.14	1.5e-12
-14.645	2.5e-12
-15.15	1.5e-12
-15.655	2e-12
-16.16	2e-12
-16.665	3e-12
-17.17	2e-12
-17.675	2e-12
-18.18	3e-12
-18.685	3.5e-12
-19.19	3e-12
-19.695	5e-12
-20.2	6.5e-12
-20.705	9.5e-12
-21.21	1.55e-11
-21.715	2.55e-11
-22.22	4.45e-11
-22.725	7.7e-11
-23.23	1.465e-10
-23.735	3.15e-10
-24.24	7.89e-10
-24.745	2.7485e-09
-25.255	1.517e-08
-25.76	2.4045e-07
-26.265	1.9085e-05
-26.77	0.009984
-27.275	0.009984
-27.78	0.009984
-28.285	0.009984
-28.79	0.009984
-29.295	0.009984
-29.8	0.009984
-30.305	0.009984
-30.81	0.0099835
-31.315	0.009984
-31.82	0.0099835
-32.325	0.009984
-32.83	0.009984
-33.335	0.009984
-33.84	0.009984
-34.345	0.009984
-34.85	0.009984
-35.355	0.009984
-35.86	0.009984
-36.365	0.009984
-36.87	0.009984
-37.375	0.009984
-37.88	0.009984
-38.385	0.009984
-38.89	0.0099835
-39.395	0.009984
-39.9	0.009984
-40.405	0.009984
-40.91	0.009984
-41.415	0.009984
-41.92	0.009984
-42.425	0.009984
-42.93	0.009984
-43.435	0.009984
-43.94	0.009984
-44.445	0.009984
-44.95	0.009984
-45.455	0.009984
-45.96	0.0099835
-46.465	0.009984
-46.97	0.009984
-47.475	0.009986
-47.98	0.009984
-48.485	0.0099835
-48.99	0.009984
-49.495	0.009984
-50	0.009984
EOD
wafer : AL213656_D02 FJYWD251TM
chipX : 14
chipY : -14
testdeviceModule : BEOL9100R
testdeviceID : CAP-BEOL9_11-100_100-BEOL9
testdeviceType : pmos_capacitor
testdeviceWidth : 1
testdeviceLength : 1
testdeviceArea : 1e-08
testdevicePerimeter : 4
testdeviceTox : 4e-08
testdeviceNsub : 1e+15
testdeviceSpacerWidth : 0
testdeviceDeltaL : 0
testdeviceDeltaW : 0
testdeviceNumDividerStages : 1
testdeviceNumInverterStages : 1
procNr : 43668
procedureName : oxide_breakdown
temperature : 294
bottom start : 0 V
bottom stop : -50 V
bottom nmbr points : 100
leakage current : 1e-09 A
breakdown current density : 3000 A/m^2
breakdown field : 1.13e+09 V/m
early injection current density : 10 A/m^2
early injection field : 1e+08 V/m
Ebd : -5.93375e+08 V/m
Ibd : 1.435e-09 A
fit : 1
operator : PETERSW
author : barbarin
date : Sun Sep 25 06:29:24 2022
KD : 01491
domain : 38199
KC : 45290
Lot_ID : AL213656
Design_ID : CAPA2SING
Session_ID : IV40-80301
curveValue : 0
BOD
0	5e-13
-0.505	0
-1.01	-1.5e-12
-1.515	0
-2.02	1e-12
-2.525	-1.5e-12
-3.03	1.5e-12
-3.535	5e-13
-4.04	1.5e-12
-4.545	1.5e-12
-5.05	2e-12
-5.555	2.5e-12
-6.06	1.5e-12
-6.565	1.5e-12
-7.07	2.5e-12
-7.575	2e-12
-8.08	2e-12
-8.585	1e-12
-9.09	1e-12
-9.595	2e-12
-10.1	2.5e-12
-10.605	3e-12
-11.11	2.5e-12
-11.615	2.5e-12
-12.12	2.5e-12
-12.625	2.5e-12
-13.13	3e-12
-13.635	1.5e-12
-14.14	3.5e-12
-14.645	4.5e-12
-15.15	3e-12
-15.655	4e-12
-16.16	4e-12
-16.665	4e-12
-17.17	4e-12
-17.675	4.5e-12
-18.18	4.5e-12
-18.685	5e-12
-19.19	8e-12
-19.695	1.3e-11
-20.2	2e-11
-20.705	3.6e-11
-21.21	6.1e-11
-21.715	1.11e-10
-22.22	1.965e-10
-22.725	3.52e-10
-23.23	6.715e-10
-23.735	1.435e-09
-24.24	3.8045e-09
-24.745	1.3145e-08
-25.255	7.2235e-08
-25.76	4.047e-07
-26.265	0.009997
-26.77	0.009984
-27.275	0.009984
-27.78	0.009984
-28.285	0.0099835
-28.79	0.009984
-29.295	0.009984
-29.8	0.009984
-30.305	0.009984
-30.81	0.009984
-31.315	0.009984
-31.82	0.009984
-32.325	0.009984
-32.83	0.009984
-33.335	0.009984
-33.84	0.0099835
-34.345	0.009984
-34.85	0.009984
-35.355	0.009984
-35.86	0.009984
-36.365	0.009984
-36.87	0.009984
-37.375	0.009984
-37.88	0.009984
-38.385	0.009984
-38.89	0.009984
-39.395	0.009984
-39.9	0.0099835
-40.405	0.009984
-40.91	0.009984
-41.415	0.009984
-41.92	0.009984
-42.425	0.009984
-42.93	0.009984
-43.435	0.009984
-43.94	0.009984
-44.445	0.009984
-44.95	0.009984
-45.455	0.009986
-45.96	0.009984
-46.465	0.0099855
-46.97	0.0099835
-47.475	0.009984
-47.98	0.0099835
-48.485	0.0099835
-48.99	0.0099835
-49.495	0.009984
-50	0.009984
EOD
wafer : AL213656_D02 FJYWD251TM
chipX : 14
chipY : -14
testdeviceModule : BEOL9200R
testdeviceID : CAP-BEOL9_9-200_200-BEOL9
testdeviceType : pmos_capacitor
testdeviceWidth : 1
testdeviceLength : 1
testdeviceArea : 4e-08
testdevicePerimeter : 4
testdeviceTox : 4e-08
testdeviceNsub : 1e+15
testdeviceSpacerWidth : 0
testdeviceDeltaL : 0
testdeviceDeltaW : 0
testdeviceNumDividerStages : 1
testdeviceNumInverterStages : 1
procNr : 43668
procedureName : oxide_breakdown
temperature : 294
bottom start : 0 V
bottom stop : -50 V
bottom nmbr points : 100
leakage current : 1e-09 A
breakdown current density : 3000 A/m^2
breakdown field : 1.13e+09 V/m
early injection current density : 10 A/m^2
early injection field : 1e+08 V/m
Ebd : -5.93375e+08 V/m
Ibd : 4.4845e-09 A
fit : 1
operator : PETERSW
author : barbarin
date : Sun Sep 25 06:29:35 2022
KD : 01491
domain : 38199
KC : 45290
Lot_ID : AL213656
Design_ID : CAPA2SING
Session_ID : IV40-80301
curveValue : 0
BOD
0	-1e-12
-0.505	-2.5e-12
-1.01	-2.5e-12
-1.515	0
-2.02	0
-2.525	1.5e-12
-3.03	5e-13
-3.535	-5e-13
-4.04	1.5e-12
-4.545	2.5e-12
-5.05	-1e-12
-5.555	2e-12
-6.06	4e-12
-6.565	1.5e-12
-7.07	1.5e-12
-7.575	2.5e-12
-8.08	2.5e-12
-8.585	1.5e-12
-9.09	3.5e-12
-9.595	1e-12
-10.1	2e-12
-10.605	4e-12
-11.11	2.5e-12
-11.615	3e-12
-12.12	5e-12
-12.625	3.5e-12
-13.13	4e-12
-13.635	4.5e-12
-14.14	5e-12
-14.645	3e-12
-15.15	6.5e-12
-15.655	7e-12
-16.16	5e-12
-16.665	5e-12
-17.17	5e-12
-17.675	5e-12
-18.18	9.5e-12
-18.685	1.3e-11
-19.19	1.6e-11
-19.695	3.25e-11
-20.2	5.35e-11
-20.705	9.6e-11
-21.21	1.77e-10
-21.715	3.225e-10
-22.22	5.8e-10
-22.725	1.071e-09
-23.23	2.084e-09
-23.735	4.4845e-09
-24.24	1.235e-08
-24.745	4.13e-08
-25.255	1.7425e-07
-25.76	3.1075e-06
-26.265	0.009984
-26.77	0.009984
-27.275	0.009984
-27.78	0.009984
-28.285	0.009984
-28.79	0.009984
-29.295	0.00999
-29.8	0.0099835
-30.305	0.0099825
-30.81	0.009984
-31.315	0.009984
-31.82	0.009984
-32.325	0.009984
-32.83	0.009984
-33.335	0.009984
-33.84	0.009984
-34.345	0.009984
-34.85	0.009984
-35.355	0.009984
-35.86	0.009984
-36.365	0.009984
-36.87	0.009984
-37.375	0.009984
-37.88	0.009984
-38.385	0.009984
-38.89	0.009984
-39.395	0.009984
-39.9	0.009984
-40.405	0.009984
-40.91	0.009984
-41.415	0.009984
-41.92	0.009984
-42.425	0.009984
-42.93	0.009984
-43.435	0.009984
-43.94	0.009984
-44.445	0.009984
-44.95	0.009984
-45.455	0.009984
-45.96	0.009984
-46.465	0.009984
-46.97	0.009984
-47.475	0.009984
-47.98	0.009984
-48.485	0.009984
-48.99	0.009984
-49.495	0.009984
-50	0.009984
EOD
wafer : AL213656_D02 FJYWD251TM
chipX : 14
chipY : -14
testdeviceModule : BEOL9700R
testdeviceID : CAP-BEOL9_4-700_700-BEOL9
testdeviceType : pmos_capacitor
testdeviceWidth : 1
testdeviceLength : 1
testdeviceArea : 4.9e-07
testdevicePerimeter : 4
testdeviceTox : 4e-08
testdeviceNsub : 1e+15
testdeviceSpacerWidth : 0
testdeviceDeltaL : 0
testdeviceDeltaW : 0
testdeviceNumDividerStages : 1
testdeviceNumInverterStages : 1
procNr : 43668
procedureName : oxide_breakdown
temperature : 294
bottom start : 0 V
bottom stop : -50 V
bottom nmbr points : 100
leakage current : 1e-09 A
breakdown current density : 3000 A/m^2
breakdown field : 1.13e+09 V/m
early injection current density : 10 A/m^2
early injection field : 1e+08 V/m
Ebd : -5.8075e+08 V/m
Ibd : 1.973e-08 A
fit : 1
operator : PETERSW
author : barbarin
date : Sun Sep 25 06:29:47 2022
KD : 01491
domain : 38199
KC : 45290
Lot_ID : AL213656
Design_ID : CAPA2SING
Session_ID : IV40-80301
curveValue : 0
BOD
0	6.5e-12
-0.505	0
-1.01	-6.5e-12
-1.515	9.5e-12
-2.02	6e-12
-2.525	-1.4e-11
-3.03	1.5e-12
-3.535	3e-12
-4.04	-9.5e-12
-4.545	5e-13
-5.05	2.75e-11
-5.555	-1.05e-11
-6.06	-5e-12
-6.565	1.4e-11
-7.07	-8e-12
-7.575	-5.5e-12
-8.08	1e-12
-8.585	-4e-12
-9.09	5e-12
-9.595	1.9e-11
-10.1	2e-12
-10.605	1.4e-11
-11.11	1.05e-11
-11.615	5.5e-12
-12.12	1.4e-11
-12.625	1.1e-11
-13.13	5.5e-12
-13.635	3.5e-12
-14.14	2.8e-11
-14.645	1.5e-12
-15.15	1.5e-11
-15.655	1.8e-11
-16.16	-5e-12
-16.665	-4.5e-12
-17.17	3.25e-11
-17.675	2.4e-11
-18.18	3.75e-11
-18.685	6.6e-11
-19.19	1.245e-10
-19.695	2.315e-10
-20.2	4.78e-10
-20.705	9.025e-10
-21.21	1.663e-09
-21.715	3.0435e-09
-22.22	5.566e-09
-22.725	1.0285e-08
-23.23	1.973e-08
-23.735	4.3295e-08
-24.24	1.13805e-07
-24.745	2.5245e-07
-25.255	1.4755e-06
-25.76	1.673e-05
-26.265	0.009984
-26.77	0.009984
-27.275	0.009984
-27.78	0.0099845
-28.285	0.009984
-28.79	0.009984
-29.295	0.0099835
-29.8	0.009984
-30.305	0.009984
-30.81	0.009984
-31.315	0.009984
-31.82	0.009984
-32.325	0.009984
-32.83	0.009984
-33.335	0.009984
-33.84	0.009984
-34.345	0.009984
-34.85	0.009984
-35.355	0.009984
-35.86	0.009984
-36.365	0.009984
-36.87	0.009984
-37.375	0.009984
-37.88	0.009984
-38.385	0.0099835
-38.89	0.009984
-39.395	0.009984
-39.9	0.009984
-40.405	0.009984
-40.91	0.009984
-41.415	0.009984
-41.92	0.009984
-42.425	0.009984
-42.93	0.009984
-43.435	0.009984
-43.94	0.009984
-44.445	0.009984
-44.95	0.009984
-45.455	0.009984
-45.96	0.009984
-46.465	0.009984
-46.97	0.009984
-47.475	0.009984
-47.98	0.0099835
-48.485	0.009984
-48.99	0.009984
-49.495	0.009984
-50	0.009984
EOD
wafer : AL213656_D02 FJYWD251TM
chipX : 14
chipY : -14
testdeviceModule : BEOL111000R
testdeviceID : CAP-BEOL11_6-1000_1000-BEOL11
testdeviceType : pmos_capacitor
testdeviceWidth : 1
testdeviceLength : 1
testdeviceArea : 1e-06
testdevicePerimeter : 4
testdeviceTox : 4e-08
testdeviceNsub : 1e+15
testdeviceSpacerWidth : 0
testdeviceDeltaL : 0
testdeviceDeltaW : 0
testdeviceNumDividerStages : 1
testdeviceNumInverterStages : 1
procNr : 43668
procedureName : oxide_breakdown
temperature : 294
bottom start : 0 V
bottom stop : -50 V
bottom nmbr points : 100
leakage current : 1e-09 A
breakdown current density : 3000 A/m^2
breakdown field : 1.13e+09 V/m
early injection current density : 10 A/m^2
early injection field : 1e+08 V/m
Ebd : -5.93375e+08 V/m
Ibd : 8.3545e-08 A
fit : 1
operator : PETERSW
author : barbarin
date : Sun Sep 25 06:29:58 2022
KD : 01491
domain : 38199
KC : 45290
Lot_ID : AL213656
Design_ID : CAPA2SING
Session_ID : IV40-80301
curveValue : 0
BOD
0	9e-12
-0.505	-2.85e-11
-1.01	-1.95e-11
-1.515	-1.55e-11
-2.02	-1.05e-11
-2.525	4.7e-11
-3.03	1.1e-11
-3.535	8.5e-12
-4.04	2.75e-11
-4.545	6.5e-12
-5.05	-2.95e-11
-5.555	1.2e-11
-6.06	1.5e-11
-6.565	-2.4e-11
-7.07	2.25e-11
-7.575	9e-12
-8.08	1.5e-12
-8.585	3.7e-11
-9.09	4.9e-11
-9.595	-9e-12
-10.1	2.9e-11
-10.605	9.5e-12
-11.11	-2.75e-11
-11.615	2.55e-11
-12.12	3.9e-11
-12.625	-1.1e-11
-13.13	9.5e-12
-13.635	2.75e-11
-14.14	-7e-12
-14.645	2.45e-11
-15.15	3.9e-11
-15.655	-2.85e-11
-16.16	3.95e-11
-16.665	3.05e-11
-17.17	2e-12
-17.675	3.75e-11
-18.18	8.3e-11
-18.685	9.4e-11
-19.19	2.18e-10
-19.695	4.765e-10
-20.2	8.64e-10
-20.705	1.7255e-09
-21.21	3.2635e-09
-21.715	5.955e-09
-22.22	1.052e-08
-22.725	1.9695e-08
-23.23	3.871e-08
-23.735	8.3545e-08
-24.24	1.831e-07
-24.745	6.627e-07
-25.255	2.2595e-06
-25.76	0.009997
-26.265	0.009984
-26.77	0.009984
-27.275	0.009984
-27.78	0.0099835
-28.285	0.009984
-28.79	0.009985
-29.295	0.009984
-29.8	0.009984
-30.305	0.009984
-30.81	0.009984
-31.315	0.009984
-31.82	0.009984
-32.325	0.009984
-32.83	0.009984
-33.335	0.009984
-33.84	0.009984
-34.345	0.009984
-34.85	0.009984
-35.355	0.009984
-35.86	0.009984
-36.365	0.009984
-36.87	0.0099845
-37.375	0.0099825
-37.88	0.009984
-38.385	0.009984
-38.89	0.009984
-39.395	0.009984
-39.9	0.009984
-40.405	0.009984
-40.91	0.009984
-41.415	0.009984
-41.92	0.009984
-42.425	0.0099845
-42.93	0.009984
-43.435	0.009984
-43.94	0.009984
-44.445	0.009984
-44.95	0.009984
-45.455	0.009984
-45.96	0.009984
-46.465	0.009984
-46.97	0.009984
-47.475	0.009984
-47.98	0.009984
-48.485	0.009984
-48.99	0.009984
-49.495	0.009984
-50	0.009984
EOD
wafer : AL213656_D02 FJYWD251TM
chipX : 7
chipY : -18
testdeviceModule : BEOL1050L
testdeviceID : CAP-BEOL10_23-50_50-BEOL10
testdeviceType : pmos_capacitor
testdeviceWidth : 1
testdeviceLength : 1
testdeviceArea : 2.5e-09
testdevicePerimeter : 4
testdeviceTox : 4e-08
testdeviceNsub : 1e+15
testdeviceSpacerWidth : 0
testdeviceDeltaL : 0
testdeviceDeltaW : 0
testdeviceNumDividerStages : 1
testdeviceNumInverterStages : 1
procNr : 43668
procedureName : oxide_breakdown
temperature : 294
bottom start : 0 V
bottom stop : 50 V
bottom nmbr points : 100
leakage current : 1e-09 A
breakdown current density : 3000 A/m^2
breakdown field : 1.13e+09 V/m
early injection current density : 10 A/m^2
early injection field : 1e+08 V/m
Ebd : 5.555e+08 V/m
Ibd : 1.369e-09 A
fit : 1
operator : PETERSW
author : barbarin
date : Sun Sep 25 06:30:11 2022
KD : 01491
domain : 38199
KC : 45290
Lot_ID : AL213656
Design_ID : CAPA2SING
Session_ID : IV40-80301
curveValue : 0
BOD
0	-5e-13
0.505	-1.5e-12
1.01	0
1.515	-5e-13
2.02	-1.5e-12
2.525	-1.5e-12
3.03	-5e-13
3.535	0
4.04	-2e-12
4.545	-1.5e-12
5.05	-5e-13
5.555	-2.5e-12
6.06	-1.5e-12
6.565	-1.5e-12
7.07	-5e-13
7.575	-1.5e-12
8.08	-2.5e-12
8.585	-3e-12
9.09	-1.5e-12
9.595	-2.5e-12
10.1	-2e-12
10.605	-1.5e-12
11.11	-2.5e-12
11.615	-2.5e-12
12.12	-5e-13
12.625	-2e-12
13.13	-2.5e-12
13.635	-2.5e-12
14.14	-2.5e-12
14.645	-3e-12
15.15	-1.5e-12
15.655	-2.5e-12
16.16	-2.5e-12
16.665	-2.5e-12
17.17	-2e-12
17.675	-3e-12
18.18	-4e-12
18.685	-5.5e-12
19.19	-1e-11
19.695	-1.65e-11
20.2	-3.8e-11
20.705	-8.45e-11
21.21	-1.945e-10
21.715	-4.74e-10
22.22	-1.369e-09
22.725	-7.521e-09
23.23	-2.9775e-07
23.735	-5.222e-06
24.24	-7.2325e-06
24.745	-1.2645e-05
25.255	-1.971e-05
25.76	-2.6715e-05
26.265	-0.0099855
26.77	-0.0099845
27.275	-0.009986
27.78	-0.009986
28.285	-0.009986
28.79	-0.009987
29.295	-0.009986
29.8	-0.009986
30.305	-0.009986
30.81	-0.009987
31.315	-0.0099865
31.82	-0.009986
32.325	-0.009986
32.83	-0.009986
33.335	-0.009986
33.84	-0.009986
34.345	-0.0099865
34.85	-0.009986
35.355	-0.009986
35.86	-0.0099865
36.365	-0.009986
36.87	-0.009986
37.375	-0.009986
37.88	-0.009986
38.385	-0.0099865
38.89	-0.009986
39.395	-0.009986
39.9	-0.009986
40.405	-0.009986
40.91	-0.009986
41.415	-0.0099865
41.92	-0.009986
42.425	-0.009986
42.93	-0.009986
43.435	-0.009986
43.94	-0.009986
44.445	-0.009986
44.95	-0.009986
45.455	-0.009986
45.96	-0.0099865
46.465	-0.009986
46.97	-0.0099865
47.475	-0.009986
47.98	-0.009986
48.485	-0.009986
48.99	-0.009986
49.495	-0.009986
50	-0.009986
EOD
wafer : AL213656_D02 FJYWD251TM
chipX : 7
chipY : -18
testdeviceModule : BEOL9100L
testdeviceID : CAP-BEOL9_14-100_100-BEOL9
testdeviceType : pmos_capacitor
testdeviceWidth : 1
testdeviceLength : 1
testdeviceArea : 1e-08
testdevicePerimeter : 4
testdeviceTox : 4e-08
testdeviceNsub : 1e+15
testdeviceSpacerWidth : 0
testdeviceDeltaL : 0
testdeviceDeltaW : 0
testdeviceNumDividerStages : 1
testdeviceNumInverterStages : 1
procNr : 43668
procedureName : oxide_breakdown
temperature : 294
bottom start : 0 V
bottom stop : 50 V
bottom nmbr points : 100
leakage current : 1e-09 A
breakdown current density : 3000 A/m^2
breakdown field : 1.13e+09 V/m
early injection current density : 10 A/m^2
early injection field : 1e+08 V/m
Ebd : 5.42875e+08 V/m
Ibd : 2.1065e-09 A
fit : 1
operator : PETERSW
author : barbarin
date : Sun Sep 25 06:30:22 2022
KD : 01491
domain : 38199
KC : 45290
Lot_ID : AL213656
Design_ID : CAPA2SING
Session_ID : IV40-80301
curveValue : 0
BOD
0	2e-12
0.505	0
1.01	0
1.515	-1.5e-12
2.02	-1e-12
2.525	-5e-13
3.03	-2.5e-12
3.535	0
4.04	-3.5e-12
4.545	0
5.05	-1.5e-12
5.555	-1e-12
6.06	-2.5e-12
6.565	-1.5e-12
7.07	-1.5e-12
7.575	-2.5e-12
8.08	-3e-12
8.585	-1.5e-12
9.09	-2.5e-12
9.595	-3e-12
10.1	-3e-12
10.605	-4.5e-12
11.11	-3.5e-12
11.615	-2.5e-12
12.12	-3e-12
12.625	-3.5e-12
13.13	-3e-12
13.635	-3e-12
14.14	-3e-12
14.645	-4e-12
15.15	-5e-12
15.655	-4e-12
16.16	-4e-12
16.665	-4e-12
17.17	-4e-12
17.675	-4e-12
18.18	-6.5e-12
18.685	-1.2e-11
19.19	-2.95e-11
19.695	-6.5e-11
20.2	-1.56e-10
20.705	-3.665e-10
21.21	-8.565e-10
21.715	-2.1065e-09
22.22	-6.285e-09
22.725	-4.153e-08
23.23	-2.4265e-06
23.735	-2.0715e-05
24.24	-3.12e-05
24.745	-5.3335e-05
25.255	-8.1585e-05
25.76	-0.0002472
26.265	-0.0099845
26.77	-0.009986
27.275	-0.0099865
27.78	-0.0099865
28.285	-0.009986
28.79	-0.0099865
29.295	-0.0099815
29.8	-0.009986
30.305	-0.009986
30.81	-0.0099865
31.315	-0.009986
31.82	-0.009986
32.325	-0.009986
32.83	-0.009986
33.335	-0.009986
33.84	-0.009986
34.345	-0.009986
34.85	-0.009986
35.355	-0.009986
35.86	-0.009986
36.365	-0.009986
36.87	-0.009986
37.375	-0.009986
37.88	-0.009986
38.385	-0.009986
38.89	-0.009986
39.395	-0.009986
39.9	-0.009986
40.405	-0.009986
40.91	-0.009986
41.415	-0.009986
41.92	-0.009986
42.425	-0.009986
42.93	-0.009986
43.435	-0.009986
43.94	-0.009986
44.445	-0.009986
44.95	-0.009986
45.455	-0.009986
45.96	-0.009986
46.465	-0.009986
46.97	-0.009986
47.475	-0.009986
47.98	-0.009986
48.485	-0.009986
48.99	-0.009986
49.495	-0.009986
50	-0.009986
EOD
wafer : AL213656_D02 FJYWD251TM
chipX : 7
chipY : -18
testdeviceModule : BEOL9200L
testdeviceID : CAP-BEOL9_16-200_200-BEOL9
testdeviceType : pmos_capacitor
testdeviceWidth : 1
testdeviceLength : 1
testdeviceArea : 4e-08
testdevicePerimeter : 4
testdeviceTox : 4e-08
testdeviceNsub : 1e+15
testdeviceSpacerWidth : 0
testdeviceDeltaL : 0
testdeviceDeltaW : 0
testdeviceNumDividerStages : 1
testdeviceNumInverterStages : 1
procNr : 43668
procedureName : oxide_breakdown
temperature : 294
bottom start : 0 V
bottom stop : 50 V
bottom nmbr points : 100
leakage current : 1e-09 A
breakdown current density : 3000 A/m^2
breakdown field : 1.13e+09 V/m
early injection current density : 10 A/m^2
early injection field : 1e+08 V/m
Ebd : 5.17625e+08 V/m
Ibd : 1.249e-09 A
fit : 1
operator : PETERSW
author : barbarin
date : Sun Sep 25 06:30:33 2022
KD : 01491
domain : 38199
KC : 45290
Lot_ID : AL213656
Design_ID : CAPA2SING
Session_ID : IV40-80301
curveValue : 0
BOD
0	-5e-13
0.505	-2.5e-12
1.01	-5e-13
1.515	-1e-12
2.02	-4e-12
2.525	-2.5e-12
3.03	-1.5e-12
3.535	-3e-12
4.04	-1e-12
4.545	-2.5e-12
5.05	-2.5e-12
5.555	-4e-12
6.06	-3e-12
6.565	-3.5e-12
7.07	-4.5e-12
7.575	-3.5e-12
8.08	-3e-12
8.585	-5e-12
9.09	-3.5e-12
9.595	-4e-12
10.1	-4e-12
10.605	-3.5e-12
11.11	-5.5e-12
11.615	-4.5e-12
12.12	-5e-12
12.625	-5.5e-12
13.13	-7e-12
13.635	-5.5e-12
14.14	-5e-12
14.645	-7.5e-12
15.15	-5.5e-12
15.655	-5.5e-12
16.16	-8e-12
16.665	-6e-12
17.17	-9e-12
17.675	-1.2e-11
18.18	-1.85e-11
18.685	-3.55e-11
19.19	-9.05e-11
19.695	-2.155e-10
20.2	-5.2e-10
20.705	-1.249e-09
21.21	-2.934e-09
21.715	-7.1405e-09
22.22	-1.8685e-08
22.725	-1.0162e-07
23.23	-4.3705e-07
23.735	-0.00010035
24.24	-0.00012265
24.745	-0.0002065
25.255	-0.00032665
25.76	-0.00045125
26.265	-0.0099855
26.77	-0.009986
27.275	-0.009984
27.78	-0.009986
28.285	-0.009986
28.79	-0.009986
29.295	-0.009986
29.8	-0.009986
30.305	-0.009986
30.81	-0.009986
31.315	-0.009986
31.82	-0.009986
32.325	-0.009986
32.83	-0.009986
33.335	-0.009986
33.84	-0.009986
34.345	-0.009986
34.85	-0.009986
35.355	-0.009986
35.86	-0.009986
36.365	-0.009986
36.87	-0.009986
37.375	-0.009986
37.88	-0.009986
38.385	-0.009986
38.89	-0.009986
39.395	-0.009986
39.9	-0.009986
40.405	-0.009986
40.91	-0.009986
41.415	-0.009986
41.92	-0.0099865
42.425	-0.0099865
42.93	-0.009986
43.435	-0.009986
43.94	-0.0099865
44.445	-0.0099865
44.95	-0.009986
45.455	-0.009986
45.96	-0.009986
46.465	-0.009986
46.97	-0.009986
47.475	-0.009986
47.98	-0.009986
48.485	-0.009986
48.99	-0.009986
49.495	-0.009986
50	-0.0099865
EOD
wafer : AL213656_D02 FJYWD251TM
chipX : 7
chipY : -18
testdeviceModule : BEOL9700L
testdeviceID : CAP-BEOL9_21-700_700-BEOL9
testdeviceType : pmos_capacitor
testdeviceWidth : 1
testdeviceLength : 1
testdeviceArea : 4.9e-07
testdevicePerimeter : 4
testdeviceTox : 4e-08
testdeviceNsub : 1e+15
testdeviceSpacerWidth : 0
testdeviceDeltaL : 0
testdeviceDeltaW : 0
testdeviceNumDividerStages : 1
testdeviceNumInverterStages : 1
procNr : 43668
procedureName : oxide_breakdown
temperature : 294
bottom start : 0 V
bottom stop : 50 V
bottom nmbr points : 100
leakage current : 1e-09 A
breakdown current density : 3000 A/m^2
breakdown field : 1.13e+09 V/m
early injection current density : 10 A/m^2
early injection field : 1e+08 V/m
Ebd : 4.92375e+08 V/m
Ibd : 2.0705e-09 A
fit : 1
operator : PETERSW
author : barbarin
date : Sun Sep 25 06:30:45 2022
KD : 01491
domain : 38199
KC : 45290
Lot_ID : AL213656
Design_ID : CAPA2SING
Session_ID : IV40-80301
curveValue : 0
BOD
0	7.5e-12
0.505	1e-11
1.01	-1.55e-11
1.515	5e-13
2.02	-2.5e-12
2.525	-2.35e-11
3.03	7e-12
3.535	1e-11
4.04	-2.75e-11
4.545	-1.45e-11
5.05	1.5e-12
5.555	-1.1e-11
6.06	-5.5e-12
6.565	-1.05e-11
7.07	-2.8e-11
7.575	-2e-11
8.08	1.1e-11
8.585	-2.95e-11
9.09	-2.2e-11
9.595	1.5e-12
10.1	-2.65e-11
10.605	-1.5e-12
11.11	-4e-12
11.615	-2.5e-11
12.12	-9e-12
12.625	-1.5e-11
13.13	-2.95e-11
13.635	-2e-11
14.14	-1.55e-11
14.645	-1.4e-11
15.15	-1.15e-11
15.655	-2e-11
16.16	-4e-11
16.665	-2e-11
17.17	-2.2e-11
17.675	-6.65e-11
18.18	-1.245e-10
18.685	-2.975e-10
19.19	-8.27e-10
19.695	-2.0705e-09
20.2	-5.084e-09
20.705	-1.2165e-08
21.21	-2.884e-08
21.715	-6.9055e-08
22.22	-1.715e-07
22.725	-7.743e-07
23.23	-3.7095e-06
23.735	-5.5105e-05
24.24	-0.0016005
24.745	-0.002255
25.255	-0.003471
25.76	-0.004935
26.265	-0.0065455
26.77	-0.009986
27.275	-0.009986
27.78	-0.009986
28.285	-0.009986
28.79	-0.009986
29.295	-0.009986
29.8	-0.0099865
30.305	-0.009986
30.81	-0.009986
31.315	-0.009986
31.82	-0.009986
32.325	-0.009986
32.83	-0.009986
33.335	-0.009986
33.84	-0.009986
34.345	-0.009986
34.85	-0.009986
35.355	-0.009986
35.86	-0.0099865
36.365	-0.009986
36.87	-0.009986
37.375	-0.009986
37.88	-0.009986
38.385	-0.0099895
38.89	-0.009986
39.395	-0.009986
39.9	-0.009986
40.405	-0.0099865
40.91	-0.009986
41.415	-0.009986
41.92	-0.009986
42.425	-0.009986
42.93	-0.009986
43.435	-0.009986
43.94	-0.009986
44.445	-0.009986
44.95	-0.009986
45.455	-0.0099865
45.96	-0.009986
46.465	-0.009986
46.97	-0.0099865
47.475	-0.009986
47.98	-0.009986
48.485	-0.009986
48.99	-0.009986
49.495	-0.009986
50	-0.0099865
EOD
wafer : AL213656_D02 FJYWD251TM
chipX : 7
chipY : -18
testdeviceModule : BEOL111000L
testdeviceID : CAP-BEOL11_19-1000_1000-BEOL11
testdeviceType : pmos_capacitor
testdeviceWidth : 1
testdeviceLength : 1
testdeviceArea : 1e-06
testdevicePerimeter : 4
testdeviceTox : 4e-08
testdeviceNsub : 1e+15
testdeviceSpacerWidth : 0
testdeviceDeltaL : 0
testdeviceDeltaW : 0
testdeviceNumDividerStages : 1
testdeviceNumInverterStages : 1
procNr : 43668
procedureName : oxide_breakdown
temperature : 294
bottom start : 0 V
bottom stop : 50 V
bottom nmbr points : 100
leakage current : 1e-09 A
breakdown current density : 3000 A/m^2
breakdown field : 1.13e+09 V/m
early injection current density : 10 A/m^2
early injection field : 1e+08 V/m
Ebd : 0 V/m
Ibd : 4.4845e-05 A
fit : 1
operator : PETERSW
author : barbarin
date : Sun Sep 25 06:30:56 2022
KD : 01491
domain : 38199
KC : 45290
Lot_ID : AL213656
Design_ID : CAPA2SING
Session_ID : IV40-80301
curveValue : 0
BOD
0	4.4845e-05
0.505	-0.0076275
1.01	-0.009986
1.515	-0.009986
2.02	-0.009986
2.525	-0.009986
3.03	-0.009986
3.535	-0.009986
4.04	-0.009986
4.545	-0.009986
5.05	-0.009986
5.555	-0.009986
6.06	-0.009986
6.565	-0.009986
7.07	-0.009986
7.575	-0.009986
8.08	-0.009986
8.585	-0.009986
9.09	-0.009986
9.595	-0.009986
10.1	-0.009986
10.605	-0.009986
11.11	-0.009986
11.615	-0.009986
12.12	-0.009986
12.625	-0.009986
13.13	-0.009986
13.635	-0.009986
14.14	-0.009986
14.645	-0.009986
15.15	-0.009986
15.655	-0.009986
16.16	-0.009986
16.665	-0.009986
17.17	-0.009986
17.675	-0.009986
18.18	-0.009986
18.685	-0.009986
19.19	-0.009986
19.695	-0.009986
20.2	-0.009986
20.705	-0.009986
21.21	-0.009986
21.715	-0.009986
22.22	-0.009986
22.725	-0.009986
23.23	-0.009986
23.735	-0.009986
24.24	-0.009986
24.745	-0.009986
25.255	-0.009986
25.76	-0.009986
26.265	-0.009986
26.77	-0.009986
27.275	-0.009986
27.78	-0.009986
28.285	-0.009986
28.79	-0.009986
29.295	-0.009986
29.8	-0.009986
30.305	-0.009986
30.81	-0.009986
31.315	-0.009986
31.82	-0.009986
32.325	-0.009986
32.83	-0.009986
33.335	-0.009986
33.84	-0.0099865
34.345	-0.009986
34.85	-0.009986
35.355	-0.009986
35.86	-0.009986
36.365	-0.009986
36.87	-0.009986
37.375	-0.009986
37.88	-0.009986
38.385	-0.009986
38.89	-0.009986
39.395	-0.009986
39.9	-0.009986
40.405	-0.009986
40.91	-0.009986
41.415	-0.009986
41.92	-0.009986
42.425	-0.009986
42.93	-0.009986
43.435	-0.009986
43.94	-0.009986
44.445	-0.009986
44.95	-0.009986
45.455	-0.009986
45.96	-0.009986
46.465	-0.009986
46.97	-0.009986
47.475	-0.009986
47.98	-0.009986
48.485	-0.009986
48.99	-0.009986
49.495	-0.009986
50	-0.009986
EOD
wafer : AL213656_D02 FJYWD251TM
chipX : 7
chipY : -18
testdeviceModule : BEOL1050R
testdeviceID : CAP-BEOL10_2-50_50-BEOL10
testdeviceType : pmos_capacitor
testdeviceWidth : 1
testdeviceLength : 1
testdeviceArea : 2.5e-09
testdevicePerimeter : 4
testdeviceTox : 4e-08
testdeviceNsub : 1e+15
testdeviceSpacerWidth : 0
testdeviceDeltaL : 0
testdeviceDeltaW : 0
testdeviceNumDividerStages : 1
testdeviceNumInverterStages : 1
procNr : 43668
procedureName : oxide_breakdown
temperature : 294
bottom start : 0 V
bottom stop : -50 V
bottom nmbr points : 100
leakage current : 1e-09 A
breakdown current density : 3000 A/m^2
breakdown field : 1.13e+09 V/m
early injection current density : 10 A/m^2
early injection field : 1e+08 V/m
Ebd : -6.18625e+08 V/m
Ibd : 1.6965e-09 A
fit : 1
operator : PETERSW
author : barbarin
date : Sun Sep 25 06:31:07 2022
KD : 01491
domain : 38199
KC : 45290
Lot_ID : AL213656
Design_ID : CAPA2SING
Session_ID : IV40-80301
curveValue : 0
BOD
0	-1e-12
-0.505	0
-1.01	-1e-12
-1.515	0
-2.02	-5e-13
-2.525	0
-3.03	5e-13
-3.535	-1e-12
-4.04	0
-4.545	1e-12
-5.05	5e-13
-5.555	5e-13
-6.06	1e-12
-6.565	1e-12
-7.07	1.5e-12
-7.575	1e-12
-8.08	5e-13
-8.585	0
-9.09	2e-12
-9.595	2.5e-12
-10.1	1e-12
-10.605	1e-12
-11.11	2e-12
-11.615	1e-12
-12.12	1e-12
-12.625	5e-13
-13.13	1.5e-12
-13.635	5e-13
-14.14	1.5e-12
-14.645	1.5e-12
-15.15	1.5e-12
-15.655	2.5e-12
-16.16	1.5e-12
-16.665	1.5e-12
-17.17	3e-12
-17.675	3e-12
-18.18	3e-12
-18.685	1.5e-12
-19.19	3e-12
-19.695	3.5e-12
-20.2	4.5e-12
-20.705	7.5e-12
-21.21	1.2e-11
-21.715	1.95e-11
-22.22	3.35e-11
-22.725	6.1e-11
-23.23	1.145e-10
-23.735	2.22e-10
-24.24	5.395e-10
-24.745	1.6965e-09
-25.255	8.078e-09
-25.76	1.108e-07
-26.265	1.2365e-05
-26.77	0.0099845
-27.275	0.009984
-27.78	0.009984
-28.285	0.009984
-28.79	0.009984
-29.295	0.009984
-29.8	0.009984
-30.305	0.009984
-30.81	0.009984
-31.315	0.009984
-31.82	0.009984
-32.325	0.009984
-32.83	0.009984
-33.335	0.009984
-33.84	0.009984
-34.345	0.009984
-34.85	0.009984
-35.355	0.009984
-35.86	0.009984
-36.365	0.009984
-36.87	0.009984
-37.375	0.009984
-37.88	0.009984
-38.385	0.009984
-38.89	0.009984
-39.395	0.009984
-39.9	0.009984
-40.405	0.009984
-40.91	0.009984
-41.415	0.009984
-41.92	0.009984
-42.425	0.009984
-42.93	0.009984
-43.435	0.009984
-43.94	0.009984
-44.445	0.009984
-44.95	0.009984
-45.455	0.009984
-45.96	0.009984
-46.465	0.009984
-46.97	0.009984
-47.475	0.009984
-47.98	0.009984
-48.485	0.009984
-48.99	0.009984
-49.495	0.009984
-50	0.009984
EOD
wafer : AL213656_D02 FJYWD251TM
chipX : 7
chipY : -18
testdeviceModule : BEOL9100R
testdeviceID : CAP-BEOL9_11-100_100-BEOL9
testdeviceType : pmos_capacitor
testdeviceWidth : 1
testdeviceLength : 1
testdeviceArea : 1e-08
testdevicePerimeter : 4
testdeviceTox : 4e-08
testdeviceNsub : 1e+15
testdeviceSpacerWidth : 0
testdeviceDeltaL : 0
testdeviceDeltaW : 0
testdeviceNumDividerStages : 1
testdeviceNumInverterStages : 1
procNr : 43668
procedureName : oxide_breakdown
temperature : 294
bottom start : 0 V
bottom stop : -50 V
bottom nmbr points : 100
leakage current : 1e-09 A
breakdown current density : 3000 A/m^2
breakdown field : 1.13e+09 V/m
early injection current density : 10 A/m^2
early injection field : 1e+08 V/m
Ebd : -5.93375e+08 V/m
Ibd : 1.079e-09 A
fit : 1
operator : PETERSW
author : barbarin
date : Sun Sep 25 06:31:19 2022
KD : 01491
domain : 38199
KC : 45290
Lot_ID : AL213656
Design_ID : CAPA2SING
Session_ID : IV40-80301
curveValue : 0
BOD
0	1.5e-12
-0.505	-1e-12
-1.01	0
-1.515	-1.5e-12
-2.02	3e-12
-2.525	-2e-12
-3.03	3e-12
-3.535	1e-12
-4.04	1e-12
-4.545	5e-13
-5.05	1.5e-12
-5.555	0
-6.06	5e-13
-6.565	5e-13
-7.07	1e-12
-7.575	1.5e-12
-8.08	1.5e-12
-8.585	1e-12
-9.09	1.5e-12
-9.595	1.5e-12
-10.1	2e-12
-10.605	1.5e-12
-11.11	3e-12
-11.615	1.5e-12
-12.12	3e-12
-12.625	3e-12
-13.13	2e-12
-13.635	3e-12
-14.14	1.5e-12
-14.645	2.5e-12
-15.15	3e-12
-15.655	3e-12
-16.16	4.5e-12
-16.665	4e-12
-17.17	2e-12
-17.675	3e-12
-18.18	5e-12
-18.685	4.5e-12
-19.19	6e-12
-19.695	9.5e-12
-20.2	1.65e-11
-20.705	2.75e-11
-21.21	5e-11
-21.715	8.75e-11
-22.22	1.575e-10
-22.725	2.85e-10
-23.23	5.28e-10
-23.735	1.079e-09
-24.24	2.616e-09
-24.745	8.235e-09
-25.255	2.8795e-08
-25.76	5.042e-07
-26.265	6.344e-05
-26.77	0.0099925
-27.275	0.009984
-27.78	0.0099835
-28.285	0.0099835
-28.79	0.0099835
-29.295	0.009984
-29.8	0.009984
-30.305	0.009984
-30.81	0.009984
-31.315	0.009984
-31.82	0.009984
-32.325	0.009984
-32.83	0.009984
-33.335	0.009984
-33.84	0.0099835
-34.345	0.009984
-34.85	0.009984
-35.355	0.009984
-35.86	0.009984
-36.365	0.009984
-36.87	0.009984
-37.375	0.009984
-37.88	0.009984
-38.385	0.009984
-38.89	0.009984
-39.395	0.009984
-39.9	0.009984
-40.405	0.009984
-40.91	0.009984
-41.415	0.009984
-41.92	0.0099835
-42.425	0.009984
-42.93	0.009984
-43.435	0.009984
-43.94	0.0099835
-44.445	0.009984
-44.95	0.009984
-45.455	0.009984
-45.96	0.009984
-46.465	0.009984
-46.97	0.009984
-47.475	0.009984
-47.98	0.009984
-48.485	0.009984
-48.99	0.0099835
-49.495	0.0099835
-50	0.009984
EOD
wafer : AL213656_D02 FJYWD251TM
chipX : 7
chipY : -18
testdeviceModule : BEOL9200R
testdeviceID : CAP-BEOL9_9-200_200-BEOL9
testdeviceType : pmos_capacitor
testdeviceWidth : 1
testdeviceLength : 1
testdeviceArea : 4e-08
testdevicePerimeter : 4
testdeviceTox : 4e-08
testdeviceNsub : 1e+15
testdeviceSpacerWidth : 0
testdeviceDeltaL : 0
testdeviceDeltaW : 0
testdeviceNumDividerStages : 1
testdeviceNumInverterStages : 1
procNr : 43668
procedureName : oxide_breakdown
temperature : 294
bottom start : 0 V
bottom stop : -50 V
bottom nmbr points : 100
leakage current : 1e-09 A
breakdown current density : 3000 A/m^2
breakdown field : 1.13e+09 V/m
early injection current density : 10 A/m^2
early injection field : 1e+08 V/m
Ebd : -5.93375e+08 V/m
Ibd : 3.406e-09 A
fit : 1
operator : PETERSW
author : barbarin
date : Sun Sep 25 06:31:30 2022
KD : 01491
domain : 38199
KC : 45290
Lot_ID : AL213656
Design_ID : CAPA2SING
Session_ID : IV40-80301
curveValue : 0
BOD
0	-1.5e-12
-0.505	-2.5e-12
-1.01	2.5e-12
-1.515	-2.5e-12
-2.02	-1e-12
-2.525	2.5e-12
-3.03	-2e-12
-3.535	0
-4.04	1e-12
-4.545	0
-5.05	1.5e-12
-5.555	1.5e-12
-6.06	1.5e-12
-6.565	2e-12
-7.07	5e-12
-7.575	1e-12
-8.08	1.5e-12
-8.585	5e-12
-9.09	2.5e-12
-9.595	1e-12
-10.1	4e-12
-10.605	2e-12
-11.11	3e-12
-11.615	5e-12
-12.12	3e-12
-12.625	3.5e-12
-13.13	4.5e-12
-13.635	3.5e-12
-14.14	3e-12
-14.645	3.5e-12
-15.15	4e-12
-15.655	4.5e-12
-16.16	3.5e-12
-16.665	6.5e-12
-17.17	4e-12
-17.675	6.5e-12
-18.18	7e-12
-18.685	8.5e-12
-19.19	1.6e-11
-19.695	2.5e-11
-20.2	4.5e-11
-20.705	8.25e-11
-21.21	1.485e-10
-21.715	2.675e-10
-22.22	4.845e-10
-22.725	8.81e-10
-23.23	1.661e-09
-23.735	3.406e-09
-24.24	8.1135e-09
-24.745	2.1265e-08
-25.255	1.1001e-07
-25.76	4.2135e-07
-26.265	0.009984
-26.77	0.009984
-27.275	0.009984
-27.78	0.009984
-28.285	0.009984
-28.79	0.009984
-29.295	0.009984
-29.8	0.009984
-30.305	0.009984
-30.81	0.009984
-31.315	0.0099835
-31.82	0.009984
-32.325	0.009984
-32.83	0.009984
-33.335	0.0099835
-33.84	0.009983
-34.345	0.009984
-34.85	0.009984
-35.355	0.009984
-35.86	0.0099855
-36.365	0.009984
-36.87	0.009984
-37.375	0.009984
-37.88	0.009984
-38.385	0.009984
-38.89	0.009984
-39.395	0.009984
-39.9	0.009984
-40.405	0.009984
-40.91	0.009984
-41.415	0.009984
-41.92	0.009984
-42.425	0.009984
-42.93	0.009984
-43.435	0.009983
-43.94	0.009984
-44.445	0.009984
-44.95	0.0099835
-45.455	0.0099835
-45.96	0.009984
-46.465	0.009984
-46.97	0.0099845
-47.475	0.009984
-47.98	0.009984
-48.485	0.009984
-48.99	0.0099835
-49.495	0.009984
-50	0.009984
EOD
wafer : AL213656_D02 FJYWD251TM
chipX : 7
chipY : -18
testdeviceModule : BEOL9700R
testdeviceID : CAP-BEOL9_4-700_700-BEOL9
testdeviceType : pmos_capacitor
testdeviceWidth : 1
testdeviceLength : 1
testdeviceArea : 4.9e-07
testdevicePerimeter : 4
testdeviceTox : 4e-08
testdeviceNsub : 1e+15
testdeviceSpacerWidth : 0
testdeviceDeltaL : 0
testdeviceDeltaW : 0
testdeviceNumDividerStages : 1
testdeviceNumInverterStages : 1
procNr : 43668
procedureName : oxide_breakdown
temperature : 294
bottom start : 0 V
bottom stop : -50 V
bottom nmbr points : 100
leakage current : 1e-09 A
breakdown current density : 3000 A/m^2
breakdown field : 1.13e+09 V/m
early injection current density : 10 A/m^2
early injection field : 1e+08 V/m
Ebd : 0 V/m
Ibd : 1.495e-05 A
fit : 1
operator : PETERSW
author : barbarin
date : Sun Sep 25 06:31:41 2022
KD : 01491
domain : 38199
KC : 45290
Lot_ID : AL213656
Design_ID : CAPA2SING
Session_ID : IV40-80301
curveValue : 0
BOD
0	1.495e-05
-0.505	0.002099
-1.01	0.004227
-1.515	0.006366
-2.02	0.008505
-2.525	0.009984
-3.03	0.009984
-3.535	0.009984
-4.04	0.009984
-4.545	0.009984
-5.05	0.009984
-5.555	0.009984
-6.06	0.009984
-6.565	0.009984
-7.07	0.009984
-7.575	0.009984
-8.08	0.009984
-8.585	0.009984
-9.09	0.009984
-9.595	0.009984
-10.1	0.009984
-10.605	0.009984
-11.11	0.009984
-11.615	0.009984
-12.12	0.009984
-12.625	0.009984
-13.13	0.009984
-13.635	0.009984
-14.14	0.009984
-14.645	0.009984
-15.15	0.009984
-15.655	0.009984
-16.16	0.009984
-16.665	0.009984
-17.17	0.009984
-17.675	0.009984
-18.18	0.009984
-18.685	0.009984
-19.19	0.009984
-19.695	0.009984
-20.2	0.009984
-20.705	0.009984
-21.21	0.009984
-21.715	0.009984
-22.22	0.009984
-22.725	0.009984
-23.23	0.009984
-23.735	0.009984
-24.24	0.009984
-24.745	0.009984
-25.255	0.009984
-25.76	0.009984
-26.265	0.009984
-26.77	0.009984
-27.275	0.009984
-27.78	0.009984
-28.285	0.009984
-28.79	0.009984
-29.295	0.009984
-29.8	0.009984
-30.305	0.009984
-30.81	0.009984
-31.315	0.009984
-31.82	0.009984
-32.325	0.009984
-32.83	0.009984
-33.335	0.009984
-33.84	0.009984
-34.345	0.009984
-34.85	0.009984
-35.355	0.009984
-35.86	0.009984
-36.365	0.009984
-36.87	0.009984
-37.375	0.009984
-37.88	0.009984
-38.385	0.009984
-38.89	0.009984
-39.395	0.009984
-39.9	0.009984
-40.405	0.009984
-40.91	0.009984
-41.415	0.009984
-41.92	0.009984
-42.425	0.009984
-42.93	0.009984
-43.435	0.009984
-43.94	0.009984
-44.445	0.009984
-44.95	0.009984
-45.455	0.009984
-45.96	0.009984
-46.465	0.009984
-46.97	0.009984
-47.475	0.009984
-47.98	0.009984
-48.485	0.009984
-48.99	0.009984
-49.495	0.009984
-50	0.009984
EOD
wafer : AL213656_D02 FJYWD251TM
chipX : 7
chipY : -18
testdeviceModule : BEOL111000R
testdeviceID : CAP-BEOL11_6-1000_1000-BEOL11
testdeviceType : pmos_capacitor
testdeviceWidth : 1
testdeviceLength : 1
testdeviceArea : 1e-06
testdevicePerimeter : 4
testdeviceTox : 4e-08
testdeviceNsub : 1e+15
testdeviceSpacerWidth : 0
testdeviceDeltaL : 0
testdeviceDeltaW : 0
testdeviceNumDividerStages : 1
testdeviceNumInverterStages : 1
procNr : 43668
procedureName : oxide_breakdown
temperature : 294
bottom start : 0 V
bottom stop : -50 V
bottom nmbr points : 100
leakage current : 1e-09 A
breakdown current density : 3000 A/m^2
breakdown field : 1.13e+09 V/m
early injection current density : 10 A/m^2
early injection field : 1e+08 V/m
Ebd : 0 V/m
Ibd : 2.522e-05 A
fit : 1
operator : PETERSW
author : barbarin
date : Sun Sep 25 06:31:53 2022
KD : 01491
domain : 38199
KC : 45290
Lot_ID : AL213656
Design_ID : CAPA2SING
Session_ID : IV40-80301
curveValue : 0
BOD
0	2.522e-05
-0.505	0.0034145
-1.01	0.006826
-1.515	0.009984
-2.02	0.009984
-2.525	0.009984
-3.03	0.009984
-3.535	0.009984
-4.04	0.009984
-4.545	0.009984
-5.05	0.009984
-5.555	0.009984
-6.06	0.009984
-6.565	0.009984
-7.07	0.009984
-7.575	0.009984
-8.08	0.009984
-8.585	0.009984
-9.09	0.009984
-9.595	0.009984
-10.1	0.009984
-10.605	0.009984
-11.11	0.009984
-11.615	0.009984
-12.12	0.009984
-12.625	0.009984
-13.13	0.009984
-13.635	0.009984
-14.14	0.009984
-14.645	0.009984
-15.15	0.009984
-15.655	0.009984
-16.16	0.009984
-16.665	0.009984
-17.17	0.009984
-17.675	0.009984
-18.18	0.009984
-18.685	0.009984
-19.19	0.009984
-19.695	0.009984
-20.2	0.009984
-20.705	0.009984
-21.21	0.009984
-21.715	0.009984
-22.22	0.009984
-22.725	0.009984
-23.23	0.009984
-23.735	0.009984
-24.24	0.009984
-24.745	0.009984
-25.255	0.009984
-25.76	0.009984
-26.265	0.009984
-26.77	0.009984
-27.275	0.009984
-27.78	0.009984
-28.285	0.009984
-28.79	0.009984
-29.295	0.009984
-29.8	0.009984
-30.305	0.009984
-30.81	0.009984
-31.315	0.009984
-31.82	0.009984
-32.325	0.009984
-32.83	0.009984
-33.335	0.009984
-33.84	0.009984
-34.345	0.009984
-34.85	0.009984
-35.355	0.009984
-35.86	0.009984
-36.365	0.009984
-36.87	0.009984
-37.375	0.009984
-37.88	0.009984
-38.385	0.009984
-38.89	0.009984
-39.395	0.009984
-39.9	0.009984
-40.405	0.009984
-40.91	0.009984
-41.415	0.009984
-41.92	0.009984
-42.425	0.009984
-42.93	0.009984
-43.435	0.009984
-43.94	0.009984
-44.445	0.009984
-44.95	0.009984
-45.455	0.009984
-45.96	0.009984
-46.465	0.009984
-46.97	0.009984
-47.475	0.009984
-47.98	0.009984
-48.485	0.009984
-48.99	0.009984
-49.495	0.009984
-50	0.009984
EOD
wafer : AL213656_D02 FJYWD251TM
chipX : 4
chipY : -23
testdeviceModule : BEOL1050L
testdeviceID : CAP-BEOL10_23-50_50-BEOL10
testdeviceType : pmos_capacitor
testdeviceWidth : 1
testdeviceLength : 1
testdeviceArea : 2.5e-09
testdevicePerimeter : 4
testdeviceTox : 4e-08
testdeviceNsub : 1e+15
testdeviceSpacerWidth : 0
testdeviceDeltaL : 0
testdeviceDeltaW : 0
testdeviceNumDividerStages : 1
testdeviceNumInverterStages : 1
procNr : 43668
procedureName : oxide_breakdown
temperature : 294
bottom start : 0 V
bottom stop : 50 V
bottom nmbr points : 100
leakage current : 1e-09 A
breakdown current density : 3000 A/m^2
breakdown field : 1.13e+09 V/m
early injection current density : 10 A/m^2
early injection field : 1e+08 V/m
Ebd : 5.555e+08 V/m
Ibd : 1.7085e-09 A
fit : 1
operator : PETERSW
author : barbarin
date : Sun Sep 25 06:32:05 2022
KD : 01491
domain : 38199
KC : 45290
Lot_ID : AL213656
Design_ID : CAPA2SING
Session_ID : IV40-80301
curveValue : 0
BOD
0	0
0.505	-5e-13
1.01	-5e-13
1.515	-1.5e-12
2.02	5e-13
2.525	-1.5e-12
3.03	-5e-13
3.535	-1.5e-12
4.04	-1.5e-12
4.545	-1.5e-12
5.05	-1.5e-12
5.555	-2e-12
6.06	-5e-13
6.565	-1e-12
7.07	-1e-12
7.575	-5e-13
8.08	-2.5e-12
8.585	-2e-12
9.09	-1e-12
9.595	-1.5e-12
10.1	-1.5e-12
10.605	-1.5e-12
11.11	-2.5e-12
11.615	-1.5e-12
12.12	-1.5e-12
12.625	-2e-12
13.13	-2e-12
13.635	-1.5e-12
14.14	-1.5e-12
14.645	-3e-12
15.15	-3.5e-12
15.655	-2e-12
16.16	-4e-12
16.665	-2.5e-12
17.17	-4e-12
17.675	-3e-12
18.18	-3e-12
18.685	-5e-12
19.19	-8.5e-12
19.695	-1.9e-11
20.2	-4.25e-11
20.705	-9.7e-11
