Repository: R0main123/wafer-management

# wafer-management
Improved Data-Extraction with React

### Windows

1. Download the MongoDB Community Server from the [MongoDB Download Center](https://www.mongodb.com/try/download/community).

2. Select the version of MongoDB to download. It's usually best to choose the current release.

3.

## Change database
If you want to create multiple databases, you can go to `new_manage_DB.py` file and change the name of default parameter in `connexion` (Line 242). From now, each time you will create and connect to a database, it is this one which will be taken. If you want to connect to an older DB, You will have to change this parameter to the name of the wanted database.

File: AL213656_D02_IV.txt (part 8 of 10)
Design_ID : CAPA2SING
Session_ID : IV40-80301
curveValue : 0
BOD
21.21	-2.27e-10
21.715	-5.535e-10
22.22	-1.7085e-09
22.725	-1.3405e-08
23.23	-7.7635e-07
23.735	-5.0895e-06
24.24	-7.6575e-06
24.745	-1.334e-05
25.255	-2.047e-05
25.76	-2.7805e-05
26.265	-0.009985
26.77	-0.009986
27.275	-0.0099865
27.78	-0.009986
28.285	-0.009986
28.79	-0.009986
29.295	-0.0099855
29.8	-0.009987
30.305	-0.009987
30.81	-0.009985
31.315	-0.009986
31.82	-0.0099865
32.325	-0.0099845
32.83	-0.009987
33.335	-0.009987
33.84	-0.009984
34.345	-0.009986
34.85	-0.0099875
35.355	-0.009988
35.86	-0.0099855
36.365	-0.0099845
36.87	-0.0099855
37.375	-0.009986
37.88	-0.009987
38.385	-0.009986
38.89	-0.0099855
39.395	-0.0099875
39.9	-0.009986
40.405	-0.009986
40.91	-0.009985
41.415	-0.0099875
41.92	-0.009986
42.425	-0.0099865
42.93	-0.0099855
43.435	-0.009986
43.94	-0.009986
44.445	-0.009986
44.95	-0.009986
45.455	-0.009986
45.96	-0.009986
46.465	-0.009986
46.97	-0.0099865
47.475	-0.0099855
47.98	-0.009986
48.485	-0.0099855
48.99	-0.009986
49.495	-0.0099865
50	-0.009986
EOD
wafer : AL213656_D02 FJYWD251TM
chipX : 4
chipY : -23
testdeviceModule : BEOL9100L
testdeviceID : CAP-BEOL9_14-100_100-BEOL9
testdeviceType : pmos_capacitor
testdeviceWidth : 1
testdeviceLength : 1
testdeviceArea : 1e-08
testdevicePerimeter : 4
testdeviceTox : 4e-08
testdeviceNsub : 1e+15
testdeviceSpacerWidth : 0
testdeviceDeltaL : 0
testdeviceDeltaW : 0
testdeviceNumDividerStages : 1
testdeviceNumInverterStages : 1
procNr : 43668
procedureName : oxide_breakdown
temperature : 294
bottom start : 0 V
bottom stop : 50 V
bottom nmbr points : 100
leakage current : 1e-09 A
breakdown current density : 3000 A/m^2
breakdown field : 1.13e+09 V/m
early injection current density : 10 A/m^2
early injection field : 1e+08 V/m
Ebd : 5.3025e+08 V/m
Ibd : 1.012e-09 A
fit : 1
operator : PETERSW
author : barbarin
date : Sun Sep 25 06:32:16 2022
KD : 01491
domain : 38199
KC : 45290
Lot_ID : AL213656
Design_ID : CAPA2SING
Session_ID : IV40-80301
curveValue : 0
BOD
0	0
0.505	-1.5e-12
1.01	-5e-13
1.515	-1.5e-12
2.02	1e-12
2.525	-1.5e-12
3.03	0
3.535	-2.5e-12
4.04	-1.5e-12
4.545	-1.5e-12
5.05	-1.5e-12
5.555	-2e-12
6.06	-2e-12
6.565	-3e-12
7.07	-3e-12
7.575	-3e-12
8.08	-3e-12
8.585	-1.5e-12
9.09	-1.5e-12
9.595	-2e-12
10.1	-2e-12
10.605	-2.5e-12
11.11	-1.5e-12
11.615	-2.5e-12
12.12	-3e-12
12.625	-3.5e-12
13.13	-4e-12
13.635	-2.5e-12
14.14	-2.5e-12
14.645	-2.5e-12
15.15	-2.5e-12
15.655	-3.5e-12
16.16	-4e-12
16.665	-3e-12
17.17	-3.5e-12
17.675	-4.5e-12
18.18	-7e-12
18.685	-1.45e-11
19.19	-3.25e-11
19.695	-7.65e-11
20.2	-1.82e-10
20.705	-4.275e-10
21.21	-1.012e-09
21.715	-2.5205e-09
22.22	-8.0195e-09
22.725	-3.264e-08
23.23	-3.4135e-06
23.735	-2.1345e-05
24.24	-3.3055e-05
24.745	-5.6025e-05
25.255	-8.453e-05
25.76	-0.00026435
26.265	-0.009986
26.77	-0.0099865
27.275	-0.009986
27.78	-0.009986
28.285	-0.009982
28.79	-0.009986
29.295	-0.009986
29.8	-0.0099865
30.305	-0.009986
30.81	-0.009985
31.315	-0.0099865
31.82	-0.009985
32.325	-0.009987
32.83	-0.009985
33.335	-0.0099865
33.84	-0.009986
34.345	-0.0099855
34.85	-0.009986
35.355	-0.0099865
35.86	-0.009986
36.365	-0.0099865
36.87	-0.009986
37.375	-0.0099865
37.88	-0.009986
38.385	-0.009985
38.89	-0.009986
39.395	-0.0099875
39.9	-0.0099885
40.405	-0.009987
40.91	-0.009987
41.415	-0.0099865
41.92	-0.0099865
42.425	-0.009986
42.93	-0.009988
43.435	-0.009987
43.94	-0.009986
44.445	-0.0099885
44.95	-0.009986
45.455	-0.009986
45.96	-0.0099875
46.465	-0.009986
46.97	-0.009986
47.475	-0.0099845
47.98	-0.009986
48.485	-0.009986
48.99	-0.0099865
49.495	-0.0099865
50	-0.0099865
EOD
wafer : AL213656_D02 FJYWD251TM
chipX : 4
chipY : -23
testdeviceModule : BEOL9200L
testdeviceID : CAP-BEOL9_16-200_200-BEOL9
testdeviceType : pmos_capacitor
testdeviceWidth : 1
testdeviceLength : 1
testdeviceArea : 4e-08
testdevicePerimeter : 4
testdeviceTox : 4e-08
testdeviceNsub : 1e+15
testdeviceSpacerWidth : 0
testdeviceDeltaL : 0
testdeviceDeltaW : 0
testdeviceNumDividerStages : 1
testdeviceNumInverterStages : 1
procNr : 43668
procedureName : oxide_breakdown
temperature : 294
bottom start : 0 V
bottom stop : 50 V
bottom nmbr points : 100
leakage current : 1e-09 A
breakdown current density : 3000 A/m^2
breakdown field : 1.13e+09 V/m
early injection current density : 10 A/m^2
early injection field : 1e+08 V/m
Ebd : 5.17625e+08 V/m
Ibd : 1.5035e-09 A
fit : 1
operator : PETERSW
author : barbarin
date : Sun Sep 25 06:32:28 2022
KD : 01491
domain : 38199
KC : 45290
Lot_ID : AL213656
Design_ID : CAPA2SING
Session_ID : IV40-80301
curveValue : 0
BOD
0	1.5e-12
0.505	-2.5e-12
1.01	-5e-13
1.515	-2e-12
2.02	-2e-12
2.525	0
3.03	-2e-12
3.535	-3e-12
4.04	-2.5e-12
4.545	-2e-12
5.05	-3.5e-12
5.555	-2.5e-12
6.06	-2e-12
6.565	-4e-12
7.07	-2.5e-12
7.575	-4e-12
8.08	-5e-12
8.585	-3e-12
9.09	-1e-12
9.595	-6e-12
10.1	-3.5e-12
10.605	-4e-12
11.11	-5.5e-12
11.615	-5.5e-12
12.12	-3.5e-12
12.625	-5.5e-12
13.13	-4e-12
13.635	-5.5e-12
14.14	-4.5e-12
14.645	-5.5e-12
15.15	-5e-12
15.655	-7e-12
16.16	-5.5e-12
16.665	-5.5e-12
17.17	-7e-12
17.675	-9e-12
18.18	-2e-11
18.685	-4.4e-11
19.19	-1.085e-10
19.695	-2.645e-10
20.2	-6.36e-10
20.705	-1.5035e-09
21.21	-3.532e-09
21.715	-8.7495e-09
22.22	-2.263e-08
22.725	-1.5185e-07
23.23	-1.07305e-05
23.735	-5.7255e-05
24.24	-0.0001343
24.745	-0.0002185
25.255	-0.0003395
25.76	-0.00046745
26.265	-0.009986
26.77	-0.009987
27.275	-0.009985
27.78	-0.009986
28.285	-0.009985
28.79	-0.009989
29.295	-0.0099875
29.8	-0.009986
30.305	-0.0099865
30.81	-0.009986
31.315	-0.009986
31.82	-0.009986
32.325	-0.009988
32.83	-0.009984
33.335	-0.009986
33.84	-0.009986
34.345	-0.009986
34.85	-0.009986
35.355	-0.009986
35.86	-0.009986
36.365	-0.009986
36.87	-0.009986
37.375	-0.009986
37.88	-0.009986
38.385	-0.009986
38.89	-0.009986
39.395	-0.009987
39.9	-0.0099865
40.405	-0.009985
40.91	-0.009986
41.415	-0.009986
41.92	-0.009988
42.425	-0.009986
42.93	-0.009986
43.435	-0.009986
43.94	-0.009986
44.445	-0.0099865
44.95	-0.009986
45.455	-0.009986
45.96	-0.009986
46.465	-0.009986
46.97	-0.009986
47.475	-0.009986
47.98	-0.009986
48.485	-0.009986
48.99	-0.009986
49.495	-0.009986
50	-0.009986
EOD
wafer : AL213656_D02 FJYWD251TM
chipX : 4
chipY : -23
testdeviceModule : BEOL9700L
testdeviceID : CAP-BEOL9_21-700_700-BEOL9
testdeviceType : pmos_capacitor
testdeviceWidth : 1
testdeviceLength : 1
testdeviceArea : 4.9e-07
testdevicePerimeter : 4
testdeviceTox : 4e-08
testdeviceNsub : 1e+15
testdeviceSpacerWidth : 0
testdeviceDeltaL : 0
testdeviceDeltaW : 0
testdeviceNumDividerStages : 1
testdeviceNumInverterStages : 1
procNr : 43668
procedureName : oxide_breakdown
temperature : 294
bottom start : 0 V
bottom stop : 50 V
bottom nmbr points : 100
leakage current : 1e-09 A
breakdown current density : 3000 A/m^2
breakdown field : 1.13e+09 V/m
early injection current density : 10 A/m^2
early injection field : 1e+08 V/m
Ebd : 4.7975e+08 V/m
Ibd : 9.69e-10 A
fit : 1
operator : PETERSW
author : barbarin
date : Sun Sep 25 06:32:39 2022
KD : 01491
domain : 38199
KC : 45290
Lot_ID : AL213656
Design_ID : CAPA2SING
Session_ID : IV40-80301
curveValue : 0
BOD
0	-9e-12
0.505	-1e-12
1.01	-9e-12
1.515	7e-12
2.02	7e-12
2.525	-1.35e-11
3.03	-1.5e-12
3.535	-4e-12
4.04	-1.35e-11
4.545	-1.5e-12
5.05	-2.5e-12
5.555	-1.95e-11
6.06	-1.2e-11
6.565	0
7.07	-2.35e-11
7.575	-2.1e-11
8.08	-3e-12
8.585	-1.35e-11
9.09	-2.45e-11
9.595	1.5e-12
10.1	-2.3e-11
10.605	-1.8e-11
11.11	-3e-12
11.615	-1.95e-11
12.12	-2.9e-11
12.625	-1e-11
13.13	-2.55e-11
13.635	-2.5e-11
14.14	-5.5e-12
14.645	-2.15e-11
15.15	-2e-11
15.655	-3.05e-11
16.16	-9e-12
16.665	-3.1e-11
17.17	-2.75e-11
17.675	-6.35e-11
18.18	-1.54e-10
18.685	-3.76e-10
19.19	-9.69e-10
19.695	-2.463e-09
20.2	-5.9805e-09
20.705	-1.4115e-08
21.21	-3.3315e-08
21.715	-8.0305e-08
22.22	-1.963e-07
22.725	-1.01015e-06
23.23	-4.389e-06
23.735	-6.458e-05
24.24	-0.002314
24.745	-0.0025815
25.255	-0.0036025
25.76	-0.0049915
26.265	-0.006584
26.77	-0.009986
27.275	-0.009985
27.78	-0.0099875
28.285	-0.009986
28.79	-0.009986
29.295	-0.009986
29.8	-0.009986
30.305	-0.009986
30.81	-0.009986
31.315	-0.009986
31.82	-0.009986
32.325	-0.009986
32.83	-0.009988
33.335	-0.009986
33.84	-0.009986
34.345	-0.009986
34.85	-0.0099865
35.355	-0.009986
35.86	-0.0099865
36.365	-0.0099875
36.87	-0.0099865
37.375	-0.009986
37.88	-0.0099865
38.385	-0.0099865
38.89	-0.009986
39.395	-0.009986
39.9	-0.0099865
40.405	-0.0099865
40.91	-0.0099865
41.415	-0.0099855
41.92	-0.0099855
42.425	-0.0099875
42.93	-0.0099865
43.435	-0.0099855
43.94	-0.009986
44.445	-0.009986
44.95	-0.009986
45.455	-0.0099865
45.96	-0.0099855
46.465	-0.009987
46.97	-0.009986
47.475	-0.009986
47.98	-0.0099855
48.485	-0.0099865
48.99	-0.009986
49.495	-0.009986
50	-0.009986
EOD
wafer : AL213656_D02 FJYWD251TM
chipX : 4
chipY : -23
testdeviceModule : BEOL111000L
testdeviceID : CAP-BEOL11_19-1000_1000-BEOL11
testdeviceType : pmos_capacitor
testdeviceWidth : 1
testdeviceLength : 1
testdeviceArea : 1e-06
testdevicePerimeter : 4
testdeviceTox : 4e-08
testdeviceNsub : 1e+15
testdeviceSpacerWidth : 0
testdeviceDeltaL : 0
testdeviceDeltaW : 0
testdeviceNumDividerStages : 1
testdeviceNumInverterStages : 1
procNr : 43668
procedureName : oxide_breakdown
temperature : 294
bottom start : 0 V
bottom stop : 50 V
bottom nmbr points : 100
leakage current : 1e-09 A
breakdown current density : 3000 A/m^2
breakdown field : 1.13e+09 V/m
early injection current density : 10 A/m^2
early injection field : 1e+08 V/m
Ebd : 4.7975e+08 V/m
Ibd : 2.0115e-09 A
fit : 1
operator : PETERSW
author : barbarin
date : Sun Sep 25 06:32:50 2022
KD : 01491
domain : 38199
KC : 45290
Lot_ID : AL213656
Design_ID : CAPA2SING
Session_ID : IV40-80301
curveValue : 0
BOD
0	1.45e-11
0.505	-1.5e-11
1.01	-7.5e-12
1.515	-2.5e-12
2.02	-1.25e-11
2.525	-8e-12
3.03	5.5e-12
3.535	-3.35e-11
4.04	-2.15e-11
4.545	1.7e-11
5.05	-2e-11
5.555	-1.7e-11
6.06	5e-13
6.565	4e-12
7.07	-4.55e-11
7.575	3e-12
8.08	-2.6e-11
8.585	-1.3e-11
9.09	-2.3e-11
9.595	-3.45e-11
10.1	-4.25e-11
10.605	4e-12
11.11	-4.5e-11
11.615	-3.6e-11
12.12	-1.2e-11
12.625	-1.2e-11
13.13	-2.85e-11
13.635	-2e-12
14.14	-2.7e-11
14.645	-7e-11
15.15	3e-12
15.655	-1.45e-11
16.16	-2.65e-11
16.665	-3.65e-11
17.17	-7.55e-11
17.675	-1.545e-10
18.18	-2.585e-10
18.685	-7.64e-10
19.19	-2.0115e-09
19.695	-5.105e-09
20.2	-1.2535e-08
20.705	-2.973e-08
21.21	-6.915e-08
21.715	-1.601e-07
22.22	-4.5525e-07
22.725	-1.9325e-06
23.23	-2.562e-05
23.735	-0.001801
24.24	-0.0027045
24.745	-0.0040725
25.255	-0.0061405
25.76	-0.0086935
26.265	-0.009986
26.77	-0.009986
27.275	-0.009986
27.78	-0.009986
28.285	-0.009986
28.79	-0.009986
29.295	-0.009986
29.8	-0.009986
30.305	-0.009986
30.81	-0.009986
31.315	-0.009986
31.82	-0.009986
32.325	-0.009986
32.83	-0.009986
33.335	-0.009986
33.84	-0.009986
34.345	-0.009986
34.85	-0.009986
35.355	-0.009986
35.86	-0.009986
36.365	-0.009986
36.87	-0.009986
37.375	-0.009986
37.88	-0.009986
38.385	-0.009986
38.89	-0.009986
39.395	-0.009986
39.9	-0.009986
40.405	-0.009986
40.91	-0.009986
41.415	-0.009986
41.92	-0.009986
42.425	-0.009986
42.93	-0.009986
43.435	-0.009986
43.94	-0.009986
44.445	-0.009986
44.95	-0.009986
45.455	-0.009986
45.96	-0.009986
46.465	-0.009986
46.97	-0.009986
47.475	-0.009986
47.98	-0.009986
48.485	-0.009986
48.99	-0.009986
49.495	-0.009986
50	-0.009986
EOD
wafer : AL213656_D02 FJYWD251TM
chipX : 4
chipY : -23
testdeviceModule : BEOL1050R
testdeviceID : CAP-BEOL10_2-50_50-BEOL10
testdeviceType : pmos_capacitor
testdeviceWidth : 1
testdeviceLength : 1
testdeviceArea : 2.5e-09
testdevicePerimeter : 4
testdeviceTox : 4e-08
testdeviceNsub : 1e+15
testdeviceSpacerWidth : 0
testdeviceDeltaL : 0
testdeviceDeltaW : 0
testdeviceNumDividerStages : 1
testdeviceNumInverterStages : 1
procNr : 43668
procedureName : oxide_breakdown
temperature : 294
bottom start : 0 V
bottom stop : -50 V
bottom nmbr points : 100
leakage current : 1e-09 A
breakdown current density : 3000 A/m^2
breakdown field : 1.13e+09 V/m
early injection current density : 10 A/m^2
early injection field : 1e+08 V/m
Ebd : -6.06e+08 V/m
Ibd : 9.765e-10 A
fit : 1
operator : PETERSW
author : barbarin
date : Sun Sep 25 06:33:02 2022
KD : 01491
domain : 38199
KC : 45290
Lot_ID : AL213656
Design_ID : CAPA2SING
Session_ID : IV40-80301
curveValue : 0
BOD
0	-5e-13
-0.505	-5e-13
-1.01	1e-12
-1.515	0
-2.02	1.5e-12
-2.525	5e-13
-3.03	-5e-13
-3.535	0
-4.04	1.5e-12
-4.545	1e-12
-5.05	5e-13
-5.555	1.5e-12
-6.06	1.5e-12
-6.565	-5e-13
-7.07	2.5e-12
-7.575	1.5e-12
-8.08	0
-8.585	1.5e-12
-9.09	1.5e-12
-9.595	2e-12
-10.1	1.5e-12
-10.605	5e-13
-11.11	1.5e-12
-11.615	1.5e-12
-12.12	0
-12.625	1.5e-12
-13.13	1.5e-12
-13.635	1e-12
-14.14	1.5e-12
-14.645	2e-12
-15.15	1.5e-12
-15.655	3e-12
-16.16	2.5e-12
-16.665	1.5e-12
-17.17	2.5e-12
-17.675	2e-12
-18.18	1.5e-12
-18.685	2.5e-12
-19.19	4e-12
-19.695	4e-12
-20.2	5e-12
-20.705	9e-12
-21.21	1.65e-11
-21.715	2.7e-11
-22.22	4.7e-11
-22.725	8.5e-11
-23.23	1.715e-10
-23.735	3.575e-10
-24.24	9.765e-10
-24.745	3.2825e-09
-25.255	1.984e-08
-25.76	3.912e-07
-26.265	0.0099805
-26.77	0.009984
-27.275	0.009984
-27.78	0.009984
-28.285	0.009984
-28.79	0.009984
-29.295	0.0099835
-29.8	0.009984
-30.305	0.009984
-30.81	0.009984
-31.315	0.009984
-31.82	0.0099835
-32.325	0.009984
-32.83	0.0099835
-33.335	0.009984
-33.84	0.009984
-34.345	0.0099835
-34.85	0.0099845
-35.355	0.009984
-35.86	0.009984
-36.365	0.009984
-36.87	0.009984
-37.375	0.009984
-37.88	0.009984
-38.385	0.009984
-38.89	0.009984
-39.395	0.009984
-39.9	0.009984
-40.405	0.009984
-40.91	0.009984
-41.415	0.009984
-41.92	0.009984
-42.425	0.009984
-42.93	0.0099835
-43.435	0.009984
-43.94	0.009984
-44.445	0.009984
-44.95	0.0099835
-45.455	0.0099835
-45.96	0.009984
-46.465	0.009984
-46.97	0.009984
-47.475	0.009984
-47.98	0.0099835
-48.485	0.009984
-48.99	0.009984
-49.495	0.009984
-50	0.009984
EOD
wafer : AL213656_D02 FJYWD251TM
chipX : 4
chipY : -23
testdeviceModule : BEOL9100R
testdeviceID : CAP-BEOL9_11-100_100-BEOL9
testdeviceType : pmos_capacitor
testdeviceWidth : 1
testdeviceLength : 1
testdeviceArea : 1e-08
testdevicePerimeter : 4
testdeviceTox : 4e-08
testdeviceNsub : 1e+15
testdeviceSpacerWidth : 0
testdeviceDeltaL : 0
testdeviceDeltaW : 0
testdeviceNumDividerStages : 1
testdeviceNumInverterStages : 1
procNr : 43668
procedureName : oxide_breakdown
temperature : 294
bottom start : 0 V
bottom stop : -50 V
bottom nmbr points : 100
leakage current : 1e-09 A
breakdown current density : 3000 A/m^2
breakdown field : 1.13e+09 V/m
early injection current density : 10 A/m^2
early injection field : 1e+08 V/m
Ebd : -5.93375e+08 V/m
Ibd : 1.6525e-09 A
fit : 1
operator : PETERSW
author : barbarin
date : Sun Sep 25 06:33:13 2022
KD : 01491
domain : 38199
KC : 45290
Lot_ID : AL213656
Design_ID : CAPA2SING
Session_ID : IV40-80301
curveValue : 0
BOD
0	1e-12
-0.505	0
-1.01	-1.5e-12
-1.515	0
-2.02	1e-12
-2.525	-5e-13
-3.03	5e-13
-3.535	5e-13
-4.04	-5e-13
-4.545	0
-5.05	1e-12
-5.555	1.5e-12
-6.06	1.5e-12
-6.565	1.5e-12
-7.07	-5e-13
-7.575	2e-12
-8.08	2e-12
-8.585	1e-12
-9.09	3e-12
-9.595	1.5e-12
-10.1	1.5e-12
-10.605	1.5e-12
-11.11	1.5e-12
-11.615	3e-12
-12.12	1.5e-12
-12.625	2e-12
-13.13	2e-12
-13.635	2e-12
-14.14	3.5e-12
-14.645	2e-12
-15.15	2e-12
-15.655	3e-12
-16.16	3.5e-12
-16.665	3.5e-12
-17.17	5e-12
-17.675	2e-12
-18.18	3.5e-12
-18.685	4.5e-12
-19.19	7.5e-12
-19.695	1.15e-11
-20.2	2.1e-11
-20.705	3.6e-11
-21.21	6.5e-11
-21.715	1.185e-10
-22.22	2.125e-10
-22.725	3.89e-10
-23.23	7.52e-10
-23.735	1.6525e-09
-24.24	4.3665e-09
-24.745	1.611e-08
-25.255	9.642e-08
-25.76	4.976e-07
-26.265	0.009984
-26.77	0.009984
-27.275	0.009984
-27.78	0.009984
-28.285	0.009984
-28.79	0.009984
-29.295	0.0099835
-29.8	0.0099825
-30.305	0.009984
-30.81	0.009984
-31.315	0.009984
-31.82	0.009984
-32.325	0.009984
-32.83	0.009984
-33.335	0.009984
-33.84	0.009984
-34.345	0.009984
-34.85	0.009984
-35.355	0.009984
-35.86	0.009984
-36.365	0.009984
-36.87	0.009984
-37.375	0.009984
-37.88	0.009984
-38.385	0.009984
-38.89	0.009984
-39.395	0.009984
-39.9	0.0099835
-40.405	0.009984
-40.91	0.009984
-41.415	0.009984
-41.92	0.009984
-42.425	0.009984
-42.93	0.009984
-43.435	0.009984
-43.94	0.009984
-44.445	0.009984
-44.95	0.009984
-45.455	0.009984
-45.96	0.009984
-46.465	0.009984
-46.97	0.009984
-47.475	0.009984
-47.98	0.009984
-48.485	0.009984
-48.99	0.009984
-49.495	0.009984
-50	0.009984
EOD
wafer : AL213656_D02 FJYWD251TM
chipX : 4
chipY : -23
testdeviceModule : BEOL9200R
testdeviceID : CAP-BEOL9_9-200_200-BEOL9
testdeviceType : pmos_capacitor
testdeviceWidth : 1
testdeviceLength : 1
testdeviceArea : 4e-08
testdevicePerimeter : 4
testdeviceTox : 4e-08
testdeviceNsub : 1e+15
testdeviceSpacerWidth : 0
testdeviceDeltaL : 0
testdeviceDeltaW : 0
testdeviceNumDividerStages : 1
testdeviceNumInverterStages : 1
procNr : 43668
procedureName : oxide_breakdown
temperature : 294
bottom start : 0 V
bottom stop : -50 V
bottom nmbr points : 100
leakage current : 1e-09 A
breakdown current density : 3000 A/m^2
breakdown field : 1.13e+09 V/m
early injection current density : 10 A/m^2
early injection field : 1e+08 V/m
Ebd : -5.8075e+08 V/m
Ibd : 2.42e-09 A
fit : 1
operator : PETERSW
author : barbarin
date : Sun Sep 25 06:33:24 2022
KD : 01491
domain : 38199
KC : 45290
Lot_ID : AL213656
Design_ID : CAPA2SING
Session_ID : IV40-80301
curveValue : 0
BOD
0	-1e-12
-0.505	0
-1.01	1.5e-12
-1.515	0
-2.02	-5e-13
-2.525	1.5e-12
-3.03	0
-3.535	0
-4.04	1e-12
-4.545	5e-13
-5.05	1.5e-12
-5.555	3e-12
-6.06	1.5e-12
-6.565	0
-7.07	2e-12
-7.575	0
-8.08	1e-12
-8.585	4e-12
-9.09	2.5e-12
-9.595	2.5e-12
-10.1	2.5e-12
-10.605	1.5e-12
-11.11	3e-12
-11.615	4e-12
-12.12	5.5e-12
-12.625	3e-12
-13.13	5e-12
-13.635	3e-12
-14.14	3e-12
-14.645	5e-12
-15.15	4.5e-12
-15.655	2.5e-12
-16.16	6e-12
-16.665	6.5e-12
-17.17	5e-12
-17.675	7e-12
-18.18	1.05e-11
-18.685	1.3e-11
-19.19	2.2e-11
-19.695	3.55e-11
-20.2	6.1e-11
-20.705	1.13e-10
-21.21	2.055e-10
-21.715	3.72e-10
-22.22	6.73e-10
-22.725	1.248e-09
-23.23	2.42e-09
-23.735	5.409e-09
-24.24	1.448e-08
-24.745	5.2195e-08
-25.255	2.0615e-07
-25.76	0.0099835
-26.265	0.009984
-26.77	0.009984
-27.275	0.009984
-27.78	0.0099835
-28.285	0.009983
-28.79	0.009984
-29.295	0.009984
-29.8	0.0099835
-30.305	0.009984
-30.81	0.0099835
-31.315	0.009984
-31.82	0.009984
-32.325	0.009984
-32.83	0.009984
-33.335	0.009984
-33.84	0.009984
-34.345	0.009984
-34.85	0.009984
-35.355	0.0099835
-35.86	0.009984
-36.365	0.009984
-36.87	0.009984
-37.375	0.009984
-37.88	0.009984
-38.385	0.009984
-38.89	0.009984
-39.395	0.009984
-39.9	0.009984
-40.405	0.009984
-40.91	0.009984
-41.415	0.009984
-41.92	0.009984
-42.425	0.009984
-42.93	0.009984
-43.435	0.009984
-43.94	0.009984
-44.445	0.009984
-44.95	0.009987
-45.455	0.009984
-45.96	0.009984
-46.465	0.009984
-46.97	0.009984
-47.475	0.0099835
-47.98	0.009984
-48.485	0.009984
-48.99	0.009984
-49.495	0.009984
-50	0.009984
EOD
wafer : AL213656_D02 FJYWD251TM
chipX : 4
chipY : -23
testdeviceModule : BEOL9700R
testdeviceID : CAP-BEOL9_4-700_700-BEOL9
testdeviceType : pmos_capacitor
testdeviceWidth : 1
testdeviceLength : 1
testdeviceArea : 4.9e-07
testdevicePerimeter : 4
testdeviceTox : 4e-08
testdeviceNsub : 1e+15
testdeviceSpacerWidth : 0
testdeviceDeltaL : 0
testdeviceDeltaW : 0
testdeviceNumDividerStages : 1
testdeviceNumInverterStages : 1
procNr : 43668
procedureName : oxide_breakdown
temperature : 294
bottom start : 0 V
bottom stop : -50 V
bottom nmbr points : 100
leakage current : 1e-09 A
breakdown current density : 3000 A/m^2
breakdown field : 1.13e+09 V/m
early injection current density : 10 A/m^2
early injection field : 1e+08 V/m
Ebd : -5.8075e+08 V/m
Ibd : 2.347e-08 A
fit : 1
operator : PETERSW
author : barbarin
date : Sun Sep 25 06:33:36 2022
KD : 01491
domain : 38199
KC : 45290
Lot_ID : AL213656
Design_ID : CAPA2SING
Session_ID : IV40-80301
curveValue : 0
BOD
0	-1.5e-12
-0.505	1e-12
-1.01	-7e-12
-1.515	-5.5e-12
-2.02	3e-12
-2.525	-6.5e-12
-3.03	-5e-12
-3.535	7.5e-12
-4.04	1.4e-11
-4.545	-2.5e-12
-5.05	1.95e-11
-5.555	1.5e-12
-6.06	-7e-12
-6.565	8e-12
-7.07	2.25e-11
-7.575	-2e-12
-8.08	5e-13
-8.585	1.45e-11
-9.09	-1.3e-11
-9.595	6.5e-12
-10.1	2.1e-11
-10.605	7e-12
-11.11	7.5e-12
-11.615	2.1e-11
-12.12	-2.5e-12
-12.625	9e-12
-13.13	8e-12
-13.635	1e-11
-14.14	1.2e-11
-14.645	1.95e-11
-15.15	8e-12
-15.655	1.15e-11
-16.16	2.6e-11
-16.665	4e-12
-17.17	2.05e-11
-17.675	2.2e-11
-18.18	4.65e-11
-18.685	7.9e-11
-19.19	1.725e-10
-19.695	2.945e-10
-20.2	5.385e-10
-20.705	1.042e-09
-21.21	1.934e-09
-21.715	3.552e-09
-22.22	6.5075e-09
-22.725	1.1955e-08
-23.23	2.347e-08
-23.735	5.265e-08
-24.24	1.3855e-07
-24.745	4.933e-07
-25.255	1.995e-06
-25.76	2.235e-05
-26.265	0.009984
-26.77	0.009984
-27.275	0.0099835
-27.78	0.009984
-28.285	0.009984
-28.79	0.0099835
-29.295	0.009984
-29.8	0.009984
-30.305	0.009984
-30.81	0.009984
-31.315	0.009984
-31.82	0.009984
-32.325	0.009984
-32.83	0.009984
-33.335	0.009984
-33.84	0.009983
-34.345	0.009984
-34.85	0.009984
-35.355	0.009984
-35.86	0.0099835
-36.365	0.009984
-36.87	0.009984
-37.375	0.009984
-37.88	0.009984
-38.385	0.0099835
-38.89	0.0099835
-39.395	0.009984
-39.9	0.009984
-40.405	0.009984
-40.91	0.009984
-41.415	0.009984
-41.92	0.009984
-42.425	0.009984
-42.93	0.009984
-43.435	0.009984
-43.94	0.009984
-44.445	0.009984
-44.95	0.009984
-45.455	0.009984
-45.96	0.009984
-46.465	0.009984
-46.97	0.009984
-47.475	0.009984
-47.98	0.009984
-48.485	0.009984
-48.99	0.009984
-49.495	0.009984
-50	0.009984
EOD
wafer : AL213656_D02 FJYWD251TM
chipX : 4
chipY : -23
testdeviceModule : BEOL111000R
testdeviceID : CAP-BEOL11_6-1000_1000-BEOL11
testdeviceType : pmos_capacitor
testdeviceWidth : 1
testdeviceLength : 1
testdeviceArea : 1e-06
testdevicePerimeter : 4
testdeviceTox : 4e-08
testdeviceNsub : 1e+15
testdeviceSpacerWidth : 0
testdeviceDeltaL : 0
testdeviceDeltaW : 0
testdeviceNumDividerStages : 1
testdeviceNumInverterStages : 1
procNr : 43668
procedureName : oxide_breakdown
temperature : 294
bottom start : 0 V
bottom stop : -50 V
bottom nmbr points : 100
leakage current : 1e-09 A
breakdown current density : 3000 A/m^2
breakdown field : 1.13e+09 V/m
early injection current density : 10 A/m^2
early injection field : 1e+08 V/m
Ebd : -5.17625e+08 V/m
Ibd : 2.0835e-09 A
fit : 1
operator : PETERSW
author : barbarin
date : Sun Sep 25 06:33:47 2022
KD : 01491
domain : 38199
KC : 45290
Lot_ID : AL213656
Design_ID : CAPA2SING
Session_ID : IV40-80301
curveValue : 0
BOD
0	8e-12
-0.505	-1.15e-11
-1.01	6.5e-12
-1.515	-7.5e-12
-2.02	-9e-12
-2.525	2.4e-11
-3.03	3.1e-11
-3.535	-1.05e-11
-4.04	9.5e-12
-4.545	1.6e-11
-5.05	-1.2e-11
-5.555	2.45e-11
-6.06	6.45e-11
-6.565	-1.95e-11
-7.07	3.35e-11
-7.575	5e-12
-8.08	-2.65e-11
-8.585	1.1e-11
-9.09	2.9e-11
-9.595	-1.05e-11
-10.1	2.5e-11
-10.605	2.4e-11
-11.11	-1.35e-11
-11.615	3.2e-11
-12.12	3.65e-11
-12.625	-1.5e-11
-13.13	5e-12
-13.635	3.85e-11
-14.14	1.5e-12
-14.645	2.2e-11
-15.15	5.3e-11
-15.655	2.2e-11
-16.16	0
-16.665	3.2e-11
-17.17	2.05e-11
-17.675	3.25e-11
-18.18	1e-10
-18.685	1.385e-10
-19.19	2.765e-10
-19.695	5.9e-10
-20.2	1.134e-09
-20.705	2.0835e-09
-21.21	5.0345e-09
-21.715	7.16e-09
-22.22	1.29e-08
-22.725	2.436e-08
-23.23	4.828e-08
-23.735	1.076e-07
-24.24	2.206e-07
-24.745	8.9755e-07
-25.255	2.8165e-06
-25.76	2.668e-05
-26.265	0.009984
-26.77	0.009984
-27.275	0.009984
-27.78	0.009984
-28.285	0.0099835
-28.79	0.009984
-29.295	0.009984
-29.8	0.009984
-30.305	0.009984
-30.81	0.009984
-31.315	0.009984
-31.82	0.009984
-32.325	0.009984
-32.83	0.009984
-33.335	0.009984
-33.84	0.009984
-34.345	0.009984
-34.85	0.009984
-35.355	0.009984
-35.86	0.0099835
-36.365	0.009984
-36.87	0.009984
-37.375	0.009984
-37.88	0.009984
-38.385	0.009984
-38.89	0.009984
-39.395	0.009984
-39.9	0.009984
-40.405	0.009984
-40.91	0.009984
-41.415	0.009984
-41.92	0.009984
-42.425	0.009984
-42.93	0.0099835
-43.435	0.009984
-43.94	0.009984
-44.445	0.009984
-44.95	0.009984
-45.455	0.009984
-45.96	0.0099835
-46.465	0.009984
-46.97	0.009984
-47.475	0.009984
-47.98	0.009984
-48.485	0.009984
-48.99	0.009984
-49.495	0.009984
-50	0.009983
EOD
wafer : AL213656_D02 FJYWD251TM
chipX : 10
chipY : -23
testdeviceModule : BEOL1050L
testdeviceID : CAP-BEOL10_23-50_50-BEOL10
testdeviceType : pmos_capacitor
testdeviceWidth : 1
testdeviceLength : 1
testdeviceArea : 2.5e-09
testdevicePerimeter : 4
testdeviceTox : 4e-08
testdeviceNsub : 1e+15
testdeviceSpacerWidth : 0
testdeviceDeltaL : 0
testdeviceDeltaW : 0
testdeviceNumDividerStages : 1
testdeviceNumInverterStages : 1
procNr : 43668
procedureName : oxide_breakdown
temperature : 294
bottom start : 0 V
bottom stop : 50 V
bottom nmbr points : 100
leakage current : 1e-09 A
breakdown current density : 3000 A/m^2
breakdown field : 1.13e+09 V/m
early injection current density : 10 A/m^2
early injection field : 1e+08 V/m
Ebd : 5.555e+08 V/m
Ibd : 1.7645e-09 A
fit : 1
operator : PETERSW
author : barbarin
date : Sun Sep 25 06:34:00 2022
KD : 01491
domain : 38199
KC : 45290
Lot_ID : AL213656
Design_ID : CAPA2SING
Session_ID : IV40-80301
curveValue : 0
BOD
0	0
0.505	5e-13
1.01	-1.5e-12
1.515	0
2.02	-1e-12
2.525	0
3.03	-1.5e-12
3.535	-5e-13
4.04	-5e-13
4.545	-5e-13
5.05	0
5.555	0
6.06	-1.5e-12
6.565	5e-13
7.07	-1e-12
7.575	-1e-12
8.08	-1e-12
8.585	-5e-13
9.09	0
9.595	0
10.1	-1e-12
10.605	-1e-12
11.11	-2.5e-12
11.615	-1.5e-12
12.12	-5e-13
12.625	-1e-12
13.13	-1.5e-12
13.635	-1.5e-12
14.14	-1.5e-12
14.645	-1.5e-12
15.15	-1e-12
15.655	-1.5e-12
16.16	-1.5e-12
16.665	-1e-12
17.17	-2e-12
17.675	-1.5e-12
18.18	-2.5e-12
18.685	-4e-12
19.19	-7e-12
19.695	-1.75e-11
20.2	-4.3e-11
20.705	-9.8e-11
21.21	-2.35e-10
21.715	-5.745e-10
22.22	-1.7645e-09
22.725	-1.352e-08
23.23	-8.044e-07
23.735	-5.0655e-06
24.24	-7.6115e-06
24.745	-1.325e-05
25.255	-2.0385e-05
25.76	-2.773e-05
26.265	-0.009986
26.77	-0.0099865
27.275	-0.009986
27.78	-0.009986
28.285	-0.009986
28.79	-0.0099865
29.295	-0.009986
29.8	-0.009986
30.305	-0.009986
30.81	-0.009986
31.315	-0.009986
31.82	-0.009986
32.325	-0.009986
32.83	-0.0099855
33.335	-0.009986
33.84	-0.009986
34.345	-0.009986
34.85	-0.009986
35.355	-0.009986
35.86	-0.009986
36.365	-0.009986
36.87	-0.009986
37.375	-0.009986
37.88	-0.009986
38.385	-0.009986
38.89	-0.009986
39.395	-0.009986
39.9	-0.009986
40.405	-0.009986
40.91	-0.009986
41.415	-0.009986
41.92	-0.009986
42.425	-0.009986
42.93	-0.009986
43.435	-0.009986
43.94	-0.009986
44.445	-0.009986
44.95	-0.009986
45.455	-0.009986
45.96	-0.009986
46.465	-0.009986
46.97	-0.009986
47.475	-0.009986
47.98	-0.009986
48.485	-0.009986
48.99	-0.009986
49.495	-0.009986
50	-0.009986
EOD
wafer : AL213656_D02 FJYWD251TM
chipX : 10
chipY : -23
testdeviceModule : BEOL9100L
testdeviceID : CAP-BEOL9_14-100_100-BEOL9
testdeviceType : pmos_capacitor
testdeviceWidth : 1
testdeviceLength : 1
testdeviceArea : 1e-08
testdevicePerimeter : 4
testdeviceTox : 4e-08
testdeviceNsub : 1e+15
testdeviceSpacerWidth : 0
testdeviceDeltaL : 0
testdeviceDeltaW : 0
testdeviceNumDividerStages : 1
testdeviceNumInverterStages : 1
procNr : 43668
procedureName : oxide_breakdown
temperature : 294
bottom start : 0 V
bottom stop : 50 V
bottom nmbr points : 100
leakage current : 1e-09 A
breakdown current density : 3000 A/m^2
breakdown field : 1.13e+09 V/m
early injection current density : 10 A/m^2
early injection field : 1e+08 V/m
Ebd : 5.3025e+08 V/m
Ibd : 1.016e-09 A
fit : 1
operator : PETERSW
author : barbarin
date : Sun Sep 25 06:34:11 2022
KD : 01491
domain : 38199
KC : 45290
Lot_ID : AL213656
Design_ID : CAPA2SING
Session_ID : IV40-80301
curveValue : 0
BOD
0	3.5e-12
0.505	-1.5e-12
1.01	-1.5e-12
1.515	0
2.02	-1e-12
2.525	1.5e-12
3.03	-1.5e-12
3.535	-5e-13
4.04	-1e-12
4.545	-1.5e-12
5.05	-1e-12
5.555	-1e-12
6.06	-1.5e-12
6.565	-1e-12
7.07	-1e-12
7.575	-1.5e-12
8.08	-1e-12
8.585	-2e-12
9.09	-2.5e-12
9.595	0
10.1	-1e-12
10.605	-2.5e-12
11.11	-2e-12
11.615	-2.5e-12
12.12	-2e-12
12.625	-1.5e-12
13.13	-2.5e-12
13.635	-2.5e-12
14.14	-1.5e-12
14.645	-2e-12
15.15	-1.5e-12
15.655	-5e-13
16.16	-1.5e-12
16.665	-2.5e-12
17.17	-2.5e-12
17.675	-4e-12
18.18	-6.5e-12
18.685	-1.4e-11
19.19	-3e-11
19.695	-7.55e-11
20.2	-1.825e-10
20.705	-4.325e-10
21.21	-1.016e-09
21.715	-2.569e-09
22.22	-8.185e-09
22.725	-3.293e-08
23.23	-3.47e-06
23.735	-2.119e-05
24.24	-3.2795e-05
24.745	-5.56e-05
25.255	-8.4075e-05
25.76	-0.0002626
26.265	-0.009987
26.77	-0.009985
27.275	-0.009986
27.78	-0.009986
28.285	-0.009986
28.79	-0.0099865
29.295	-0.009986
29.8	-0.009986
30.305	-0.0099865
30.81	-0.0099865
31.315	-0.009986
31.82	-0.009986
32.325	-0.009986
32.83	-0.009986
33.335	-0.009986
33.84	-0.009986
34.345	-0.009986
34.85	-0.0099865
35.355	-0.009986
35.86	-0.009986
36.365	-0.009986
36.87	-0.009986
37.375	-0.009986
37.88	-0.009986
38.385	-0.009986
38.89	-0.009986
39.395	-0.009986
39.9	-0.009986
40.405	-0.0099865
40.91	-0.0099865
41.415	-0.009986
41.92	-0.009986
42.425	-0.009986
42.93	-0.009986
43.435	-0.009986
43.94	-0.009986
44.445	-0.009986
44.95	-0.0099865
45.455	-0.009986
45.96	-0.009986
46.465	-0.009986
46.97	-0.009986
47.475	-0.009986
47.98	-0.009986
48.485	-0.009986
48.99	-0.009986
49.495	-0.009986
50	-0.009986
EOD
wafer : AL213656_D02 FJYWD251TM
chipX : 10
chipY : -23
testdeviceModule : BEOL9200L
testdeviceID : CAP-BEOL9_16-200_200-BEOL9
testdeviceType : pmos_capacitor
testdeviceWidth : 1
testdeviceLength : 1
testdeviceArea : 4e-08
testdevicePerimeter : 4
testdeviceTox : 4e-08
testdeviceNsub : 1e+15
testdeviceSpacerWidth : 0
testdeviceDeltaL : 0
testdeviceDeltaW : 0
testdeviceNumDividerStages : 1
testdeviceNumInverterStages : 1
procNr : 43668
procedureName : oxide_breakdown
temperature : 294
bottom start : 0 V
bottom stop : 50 V
bottom nmbr points : 100
leakage current : 1e-09 A
breakdown current density : 3000 A/m^2
breakdown field : 1.13e+09 V/m
early injection current density : 10 A/m^2
early injection field : 1e+08 V/m
Ebd : 5.17625e+08 V/m
Ibd : 1.546e-09 A
fit : 1
operator : PETERSW
author : barbarin
date : Sun Sep 25 06:34:22 2022
KD : 01491
domain : 38199
KC : 45290
Lot_ID : AL213656
Design_ID : CAPA2SING
Session_ID : IV40-80301
curveValue : 0
BOD
0	0
0.505	-2e-12
1.01	0
1.515	-5e-13
2.02	-1e-12
2.525	-2e-12
3.03	-2e-12
3.535	-1e-12
4.04	-1e-12
4.545	-5e-13
5.05	-3.5e-12
5.555	-5e-13
6.06	0
6.565	-3e-12
7.07	-2.5e-12
7.575	-1.5e-12
8.08	-2.5e-12
8.585	-3e-12
9.09	-1.5e-12
9.595	-1.5e-12
10.1	-2.5e-12
10.605	-1e-12
11.11	-2.5e-12
11.615	-2.5e-12
12.12	-2e-12
12.625	-4.5e-12
13.13	-2.5e-12
13.635	-2.5e-12
14.14	-3.5e-12
14.645	-3.5e-12
15.15	-4e-12
15.655	-4.5e-12
16.16	-4e-12
16.665	-3.5e-12
17.17	-4e-12
17.675	-9.5e-12
18.18	-1.75e-11
18.685	-4.15e-11
19.19	-1.08e-10
19.695	-2.695e-10
20.2	-6.51e-10
20.705	-1.546e-09
21.21	-3.648e-09
21.715	-9.059e-09
22.22	-2.328e-08
22.725	-1.563e-07
23.23	-1.0465e-05
23.735	-8.462e-05
24.24	-0.00018705
24.745	-0.0002272
25.255	-0.00034245
25.76	-0.00046835
26.265	-0.0099865
26.77	-0.009986
27.275	-0.0099865
27.78	-0.009986
28.285	-0.0099865
28.79	-0.0099855
29.295	-0.009986
29.8	-0.009987
30.305	-0.009986
30.81	-0.009987
31.315	-0.009986
31.82	-0.009986
32.325	-0.009986
32.83	-0.009986
33.335	-0.009986
33.84	-0.009986
34.345	-0.009986
34.85	-0.0099875
35.355	-0.0099865
35.86	-0.009986
36.365	-0.009986
36.87	-0.009986
37.375	-0.009986
37.88	-0.009986
38.385	-0.009986
38.89	-0.009986
39.395	-0.0099835
39.9	-0.009987
40.405	-0.009986
40.91	-0.009986
41.415	-0.009987
41.92	-0.009986
42.425	-0.009986
42.93	-0.0099865
43.435	-0.0099865
43.94	-0.009986
44.445	-0.0099865
44.95	-0.0099865
45.455	-0.009986
45.96	-0.009986
46.465	-0.009986
46.97	-0.009986
47.475	-0.009986
47.98	-0.009986
48.485	-0.009986
48.99	-0.009986
49.495	-0.0099865
50	-0.009986
EOD
wafer : AL213656_D02 FJYWD251TM
chipX : 10
chipY : -23
testdeviceModule : BEOL9700L
testdeviceID : CAP-BEOL9_21-700_700-BEOL9
testdeviceType : pmos_capacitor
testdeviceWidth : 1
testdeviceLength : 1
testdeviceArea : 4.9e-07
testdevicePerimeter : 4
testdeviceTox : 4e-08
testdeviceNsub : 1e+15
testdeviceSpacerWidth : 0
testdeviceDeltaL : 0
testdeviceDeltaW : 0
testdeviceNumDividerStages : 1
testdeviceNumInverterStages : 1
procNr : 43668
procedureName : oxide_breakdown
temperature : 294
bottom start : 0 V
bottom stop : 50 V
bottom nmbr points : 100
leakage current : 1e-09 A
breakdown current density : 3000 A/m^2
breakdown field : 1.13e+09 V/m
early injection current density : 10 A/m^2
early injection field : 1e+08 V/m
Ebd : 4.7975e+08 V/m
Ibd : 9.915e-10 A
fit : 1
operator : PETERSW
author : barbarin
date : Sun Sep 25 06:34:34 2022
KD : 01491
domain : 38199
KC : 45290
Lot_ID : AL213656
Design_ID : CAPA2SING
Session_ID : IV40-80301
curveValue : 0
BOD
0	-6e-12
0.505	-1.1e-11
1.01	-4e-12
1.515	-8.5e-12
2.02	-2.8e-11
2.525	-4e-12
3.03	-2e-12
3.535	-1.6e-11
4.04	6.5e-12
4.545	5e-12
5.05	-1.3e-11
5.555	0
6.06	-1e-12
6.565	-2e-11
7.07	0
7.575	8e-12
8.08	-1.2e-11
8.585	-1.5e-12
9.09	-1e-12
9.595	-1.75e-11
10.1	-9e-12
10.605	-1.05e-11
11.11	-1.9e-11
11.615	-1.75e-11
12.12	-2e-12
12.625	-3e-12
13.13	-1.2e-11
13.635	5e-13
14.14	-2.35e-11
14.645	-6e-12
15.15	-5e-13
15.655	-3.1e-11
16.16	-7.5e-12
16.665	-9e-12
17.17	-2.3e-11
17.675	-6.15e-11
18.18	-1.265e-10
18.685	-3.77e-10
19.19	-9.915e-10
19.695	-2.515e-09
20.2	-6.1045e-09
20.705	-1.435e-08
21.21	-3.398e-08
21.715	-8.183e-08
22.22	-1.998e-07
22.725	-1.033e-06
23.23	-4.4255e-06
23.735	-6.4695e-05
24.24	-0.00231
24.745	-0.002563
25.255	-0.0035725
25.76	-0.004958
26.265	-0.006554
26.77	-0.009986
27.275	-0.009986
27.78	-0.009986
28.285	-0.009986
28.79	-0.009986
29.295	-0.009986
29.8	-0.009985
30.305	-0.009986
30.81	-0.009986
31.315	-0.009986
31.82	-0.009986
32.325	-0.009986
32.83	-0.009986
33.335	-0.009986
33.84	-0.009986
34.345	-0.009986
34.85	-0.009986
35.355	-0.009986
35.86	-0.009986
36.365	-0.009986
36.87	-0.009986
37.375	-0.009986
37.88	-0.009986
38.385	-0.009986
38.89	-0.009986
39.395	-0.009986
39.9	-0.009986
40.405	-0.009986
40.91	-0.009986
41.415	-0.009986
41.92	-0.009986
42.425	-0.009986
42.93	-0.009986
43.435	-0.009986
43.94	-0.009986
44.445	-0.009986
44.95	-0.009986
45.455	-0.009986
45.96	-0.009986
46.465	-0.009986
46.97	-0.009986
47.475	-0.009986
47.98	-0.009986
48.485	-0.009986
48.99	-0.009986
49.495	-0.009986
50	-0.009986
EOD
wafer : AL213656_D02 FJYWD251TM
chipX : 10
chipY : -23
testdeviceModule : BEOL111000L
testdeviceID : CAP-BEOL11_19-1000_1000-BEOL11
testdeviceType : pmos_capacitor
testdeviceWidth : 1
testdeviceLength : 1
testdeviceArea : 1e-06
testdevicePerimeter : 4
testdeviceTox : 4e-08
testdeviceNsub : 1e+15
testdeviceSpacerWidth : 0
testdeviceDeltaL : 0
testdeviceDeltaW : 0
testdeviceNumDividerStages : 1
testdeviceNumInverterStages : 1
procNr : 43668
procedureName : oxide_breakdown
temperature : 294
bottom start : 0 V
bottom stop : 50 V
bottom nmbr points : 100
leakage current : 1e-09 A
breakdown current density : 3000 A/m^2
breakdown field : 1.13e+09 V/m
early injection current density : 10 A/m^2
early injection field : 1e+08 V/m
Ebd : 4.7975e+08 V/m
Ibd : 2.0425e-09 A
fit : 1
operator : PETERSW
author : barbarin
date : Sun Sep 25 06:34:45 2022
KD : 01491
domain : 38199
KC : 45290
Lot_ID : AL213656
Design_ID : CAPA2SING
Session_ID : IV40-80301
curveValue : 0
BOD
0	4.25e-11
0.505	-2.5e-12
1.01	9e-12
1.515	2.25e-11
2.02	-2.2e-11
2.525	-1.15e-11
3.03	3.25e-11
3.535	-2.25e-11
4.04	1.1e-11
4.545	3.75e-11
5.05	-4.3e-11
5.555	-9e-12
6.06	3.2e-11
6.565	-2.5e-11
7.07	-1.35e-11
7.575	2.5e-12
8.08	-3e-11
8.585	-1.95e-11
9.09	1.6e-11
9.595	-1.45e-11
10.1	-2.35e-11
10.605	-1.5e-11
11.11	-1.05e-11
11.615	0
12.12	-1.45e-11
12.625	0
13.13	-2.95e-11
13.635	1.65e-11
14.14	-2.6e-11
14.645	-2.65e-11
15.15	2.1e-11
15.655	1.45e-11
16.16	-4e-12
16.665	-4.15e-11
17.17	-2.95e-11
17.675	-1.245e-10
18.18	-2.77e-10
18.685	-7.44e-10
19.19	-2.0425e-09
19.695	-5.09e-09
20.2	-1.261e-08
20.705	-3e-08
21.21	-6.979e-08
21.715	-1.6135e-07
22.22	-4.5705e-07
22.725	-1.9305e-06
23.23	-2.537e-05
23.735	-0.0017705
24.24	-0.002666
24.745	-0.003998
25.255	-0.0060135
25.76	-0.00849
26.265	-0.009986
26.77	-0.009986
27.275	-0.009986
27.78	-0.0099875
28.285	-0.009986
28.79	-0.009986
29.295	-0.009986
29.8	-0.009986
30.305	-0.009986
30.81	-0.009986
31.315	-0.009986
31.82	-0.009986
32.325	-0.009986
32.83	-0.009986
33.335	-0.009986
33.84	-0.009986
34.345	-0.009986
34.85	-0.009986
35.355	-0.009986
35.86	-0.009986
36.365	-0.009986
36.87	-0.009986
37.375	-0.009986
37.88	-0.009986
38.385	-0.009986
38.89	-0.009986
39.395	-0.009986
39.9	-0.009986
40.405	-0.009986
40.91	-0.009986
41.415	-0.009986
41.92	-0.009986
42.425	-0.009986
42.93	-0.009986
43.435	-0.009986
43.94	-0.009986
44.445	-0.009986
44.95	-0.009986
45.455	-0.009986
45.96	-0.009986
46.465	-0.009986
46.97	-0.009986
47.475	-0.009986
47.98	-0.009986
48.485	-0.009986
48.99	-0.009986
49.495	-0.009986
50	-0.009986
EOD
wafer : AL213656_D02 FJYWD251TM
chipX : 10
chipY : -23
testdeviceModule : BEOL1050R
testdeviceID : CAP-BEOL10_2-50_50-BEOL10
testdeviceType : pmos_capacitor
testdeviceWidth : 1
testdeviceLength : 1
testdeviceArea : 2.5e-09
testdevicePerimeter : 4
testdeviceTox : 4e-08
testdeviceNsub : 1e+15
testdeviceSpacerWidth : 0
testdeviceDeltaL : 0
testdeviceDeltaW : 0
testdeviceNumDividerStages : 1
testdeviceNumInverterStages : 1
procNr : 43668
procedureName : oxide_breakdown
temperature : 294
bottom start : 0 V
bottom stop : -50 V
bottom nmbr points : 100
leakage current : 1e-09 A
breakdown current density : 3000 A/m^2
breakdown field : 1.13e+09 V/m
early injection current density : 10 A/m^2
early injection field : 1e+08 V/m
Ebd : -6.06e+08 V/m
Ibd : 9.47e-10 A
fit : 1
operator : PETERSW
author : barbarin
date : Sun Sep 25 06:34:57 2022
KD : 01491
domain : 38199
KC : 45290
Lot_ID : AL213656
Design_ID : CAPA2SING
Session_ID : IV40-80301
curveValue : 0
BOD
0	1.5e-12
-0.505	0
-1.01	-1e-12
-1.515	0
-2.02	0
-2.525	0
-3.03	-5e-13
-3.535	-1e-12
-4.04	1e-12
-4.545	0
-5.05	0
-5.555	0
-6.06	0
-6.565	1.5e-12
-7.07	5e-13
-7.575	5e-13
-8.08	0
-8.585	5e-13
-9.09	0
-9.595	1.5e-12
-10.1	5e-13
-10.605	1e-12
-11.11	0
-11.615	0
-12.12	1.5e-12
-12.625	0
-13.13	5e-13
-13.635	1.5e-12
-14.14	-5e-13
-14.645	5e-13
-15.15	1e-12
-15.655	0
-16.16	5e-13
-16.665	1e-12
-17.17	2e-12
-17.675	1.5e-12
-18.18	1e-12
-18.685	3e-12
-19.19	1.5e-12
-19.695	4.5e-12
-20.2	5e-12
-20.705	6.5e-12
-21.21	1.55e-11
-21.715	2.55e-11
-22.22	4.5e-11
-22.725	8.35e-11
-23.23	1.63e-10
-23.735	3.605e-10
-24.24	9.47e-10
-24.745	3.312e-09
-25.255	1.9845e-08
-25.76	3.9615e-07
-26.265	0.009984
-26.77	0.009984
-27.275	0.009984
-27.78	0.009984
-28.285	0.009984
-28.79	0.009984
-29.295	0.009984
-29.8	0.009984
-30.305	0.0099835
-30.81	0.009984
-31.315	0.009984
-31.82	0.009984
-32.325	0.0099835
-32.83	0.0099835
-33.335	0.009984
-33.84	0.009984
-34.345	0.009984
-34.85	0.009984
-35.355	0.009984
-35.86	0.009984
-36.365	0.009984
-36.87	0.009984
-37.375	0.009984
-37.88	0.009984
-38.385	0.009984
-38.89	0.009984
-39.395	0.009984
-39.9	0.009984
-40.405	0.009984
-40.91	0.009984
-41.415	0.009984
-41.92	0.009984
-42.425	0.009984
-42.93	0.0099835
-43.435	0.009984
-43.94	0.009984
-44.445	0.009984
-44.95	0.009984
-45.455	0.0099835
-45.96	0.009984
-46.465	0.009984
-46.97	0.0099835
-47.475	0.009984
-47.98	0.009984
-48.485	0.009984
-48.99	0.009984
-49.495	0.009984
-50	0.009984
EOD
wafer : AL213656_D02 FJYWD251TM
chipX : 10
chipY : -23
testdeviceModule : BEOL9100R
testdeviceID : CAP-BEOL9_11-100_100-BEOL9
testdeviceType : pmos_capacitor
testdeviceWidth : 1
testdeviceLength : 1
testdeviceArea : 1e-08
testdevicePerimeter : 4
testdeviceTox : 4e-08
testdeviceNsub : 1e+15
testdeviceSpacerWidth : 0
testdeviceDeltaL : 0
testdeviceDeltaW : 0
testdeviceNumDividerStages : 1
testdeviceNumInverterStages : 1
procNr : 43668
procedureName : oxide_breakdown
temperature : 294
bottom start : 0 V
bottom stop : -50 V
bottom nmbr points : 100
leakage current : 1e-09 A
breakdown current density : 3000 A/m^2
breakdown field : 1.13e+09 V/m
early injection current density : 10 A/m^2
early injection field : 1e+08 V/m
Ebd : -5.93375e+08 V/m
Ibd : 1.7325e-09 A
fit : 1
operator : PETERSW
author : barbarin
date : Sun Sep 25 06:35:08 2022
KD : 01491
domain : 38199
KC : 45290
Lot_ID : AL213656
Design_ID : CAPA2SING
Session_ID : IV40-80301
curveValue : 0
BOD
0	0
-0.505	1.5e-12
-1.01	-5e-13
-1.515	0
-2.02	1e-12
-2.525	0
-3.03	1.5e-12
-3.535	-5e-13
-4.04	-5e-13
-4.545	5e-13
-5.05	1e-12
-5.555	1.5e-12
-6.06	-1.5e-12
-6.565	0
-7.07	0
-7.575	0
-8.08	1e-12
-8.585	5e-13
-9.09	0
-9.595	1e-12
-10.1	0
